Repository: christine-joy-teh/Oceanpower-Intern

# Oceanpower multilingual website

The optional local MySQL content manager is documented in [CMS_SETUP.md](CMS_SETUP.md). It provides a single administrator login for Chinese and English products, news, page content, business descriptions and downloadable documents.

Astro static site migration based on the supplied oceanpower.com 网站焕新的完整闭环方案.docx. The existing FRP design, images and catalogue specifications are retained. See [TECHNICAL-AUDIT.md](TECHNICAL-AUDIT.md) for the before/after audit and decisions.

## Run locally

Use Node 24 (minimum 22.12).

    npm ci
    npm run dev

Open http://localhost:4321. Chinese is the default at /. English is /en/, Spanish /es/ and French /fr/. npm start runs Astro on port 8000; stop any older Node server on that port first.

    npm run build
    npm run preview

The build runs Astro diagnostics, generates dist/, then validates every localized route, metadata, JSON-LD, local link and anchor. Preview serves the production build and original chat API at port 4321 through tools/preview.mjs (Astro’s default static preview omits custom API plugins).

## Routes

Each route exists in all four languages:

| Route without language prefix | Content |
| --- | --- |
| / | Homepage retaining the FRP design |
| /about/ | Existing company, historical credentials and partners |
| /business/ | Four divisions listed by the reference document |
| /business/new-material/ | Existing FRP products, comparison and applications |
| /business/food/ | Content awaiting company review |
| /business/environment/ | Content awaiting company review |
| /business/information/ | Content awaiting company review |
| /news/ | Content awaiting company review |
| /contact/ | Existing catalogue contact information and enquiry demo |
| /products/gfrp/ | Sand-coated GFRP product page |
| /products/bfrp/ | BFRP product page |
| /products/cfrp/ | CFRP product page |
| /demo/ | Buyer journey demonstration |

The document's table implies 36 core routes, despite a separate claim of 34. The retained products and demo add 16 routes: 52 content routes plus a 404 page. Language selection links to the same route in the selected language. Chinese is unprefixed; there is no /zh/ route.

## Source structure

- src/pages/[...path].astro: generates the localized routes.
- src/layouts/BaseLayout.astro: global shell and bundled client script.
- src/components/: reusable header, footer, language selector, SEO, business cards, enquiry tools and preserved frontend sections.
- src/i18n/ui.ts: translation helper; common.json and zh/es/fr.json hold text. Spanish/French are draft translations requiring company review.
- src/content/reference-pages.json: preserved source HTML used by section components. This is the current content source; root HTML files are legacy snapshots, not the Astro source.
- src/lib/content.ts: builds localized text and language-aware links from those sections.
- styles.css and lab.css: preserved design, imported by src/styles/global.css.
- tailwind.config.mjs: shared design tokens. Tailwind 4 uses the compatibility @config directive; preflight is omitted to avoid resetting the current appearance.
- public/: explicitly published assets, catalogue and generated SEO/Cloudflare files.
- tools/prepare-public.mjs: copies only public assets and generates sitemap, robots, headers and legacy redirects.

## Content and demo boundaries

All product numbers and existing company details come from the prior supplied-catalogue prototype, not independently verified facts. Historical certificates stay labelled historical. No new facts, prices, cases or claims have been added for divisions missing content.

The Astro enquiry form is entirely local: users can edit requirements, mark project details unknown, review/copy the draft and complete a demo. It does not send, store or email leads. Closing and reopening preserves the in-page draft; navigation/reload clears it. Use fictional details.

The AI chatbot is retained on every Astro page. Dev and preview connect directly to the original server.js /api/chat and /api/health handlers through server-only middleware. Existing CHAT_API_URL, CHAT_API_KEY, CHAT_MODEL and CHAT_KNOWLEDGE_FILE settings apply. No provider key or private knowledge file is included in the frontend.

The chat keeps the last eight messages in page memory, displays provider/catalogue references, and distinguishes live AI from fallback mode. The original catalogue answers are used for English/Chinese; Spanish/French use the existing translated product tables when live AI is unavailable. Live AI is instructed to use the selected website language. Reload/navigation clears chat history. The enquiry form still does not submit leads.

    npm run start:legacy

Legacy mode still serves the original root HTML with the same backend.

File: rag/knowledge-bases/haichuan/transcripts-en/海川新材料再生剂产品手册.txt
Green Road — Haichuan OP Series Asphalt Concrete Regenerant: The Best Partner for Asphalt Concrete Regeneration

Asphalt concrete regeneration technology mills, recovers, crushes and screens old asphalt pavement, then re-mixes it with a regenerant, new asphalt, and new aggregate at a set ratio so the resulting mixture meets the required road performance and can be relaid as a pavement surface. Asphalt concrete regeneration is an economical, environmentally friendly construction technology.

1 Product Introduction

Haichuan has developed two regenerant products: OP900 and OP1100. The OP series road asphalt regenerant is a brown liquid whose main component is a modified alkyl amine polyamine; it is viscous and flowable at room temperature and is an active additive used specifically in hot-mix asphalt concrete. Adding a set amount of regenerant adjusts the components of the aged asphalt, re-coordinating them and improving the aged asphalt's cementing structure, thereby restoring the asphalt's original properties.

Product features:
- Good compatibility and broad applicability with aged asphalt materials
- Improves the road performance of aged asphalt with a relatively long service life
- Does not destroy the effective components in the asphalt
- Contains no wax, no water
- Easy to store, non-toxic

Complies with the petrochemical industry standard "Hot-Mix Asphalt Regenerant" NB/SH/T 0819-2010.

2 Technical Analysis

Significant economic benefits: statistics show that 13% of China's roads require maintenance each year, producing about 180 million tonnes of waste asphalt concrete pavement material annually — and this figure is growing year on year. Recycling this waste through asphalt concrete regeneration technology saves large amounts of asphalt and aggregate resources, substantially reduces project investment, saves construction funds, and brings major economic benefits.

Good environmental benefits: because of its chemical inertness, asphalt is extremely difficult to degrade naturally and can affect the ecology of landfill sites and surrounding areas, as well as local residents' food and drinking water quality, for a long time. Waste asphalt concrete regeneration technology fundamentally solves this problem and has excellent environmental benefits.

Resource conservation: large-scale application of waste asphalt concrete regeneration technology reduces demand for virgin asphalt, saving petroleum resources, and also reduces the need to quarry large quantities of sand and crushed stone from nature, protecting mountain and landscape resources.

Good performance (test item / AC-13 regenerated asphalt concrete test value / specification value in humid regions):
- Immersed Marshall test residual stability (%): 87 (spec >80)
- Freeze-thaw splitting residual strength ratio (%): 84 (spec >75)
- Rutting test dynamic stability (cycles/mm): 1129 (spec >1000)

Applications: Haichuan's OP series regenerant is suitable for both plant hot in-place recycling and in-place hot recycling of old asphalt pavement. OP-900 is suitable for regenerating heavy-duty (penetration-grade) asphalt, and OP-1100 is suitable for regenerating modified asphalt.

Technical achievements:
1. Patent: A warm-mix regenerated asphalt mixture and its preparation method, 201110135693.1
2. Standards:
   - National standard "Regenerated Asphalt Concrete" (GB/T 25033-2010)
   - Industry standard "Technical Specification for Regeneration of Urban Road Asphalt Pavement"
   - Guangdong provincial standard "Plant Hot-Mix Regenerated Asphalt Mixture" DB44/T 627-2009

3 Selected Engineering Case

The Hainan Eastern Expressway is an important "golden channel" of Hainan Province and a key trunk hub for the whole island. On 7 December 2008, the OP series asphalt regenerant was successfully applied in in-place hot recycling on this expressway.

www.oceanpower.com / www.opmaterial.com

File: rag/knowledge-bases/haichuan/transcripts-en/海川新材料纤维增强复合材料产品手册（GFRP.txt
Haichuan New Materials / Oceanpower / Opmaterial
GFRP Fiber Reinforced Polymer Product Manual
Shenzhen Haichuan New Materials Technology Co., Ltd. / Shenzhen Oceanpower New Material Technology Co., Ltd.

Company Introduction

Shenzhen Haichuan New Materials Technology Co., Ltd. (also branded Oceanpower / Opmaterial Haichuan New Materials) is a national-level high-tech enterprise long engaged in the R&D, production, and engineering application of glass fiber reinforced polymer (GFRP) composite materials, and one of the earliest Chinese companies to systematically apply GFRP in rail transit, highway guardrails, and slope support.

1 Product Introduction

GFRP (Glass Fiber Reinforced Polymer) is a new composite material reinforced with glass fiber in a resin matrix, produced by a pultrusion process. It offers excellent corrosion resistance, light weight with high strength, electrical and magnetic non-conductivity, and is easy to cut. Haichuan's GFRP product line includes:

1) GFRP rebar (sand-coated glass fiber rebar): used for pavement reinforcement, metro tunnel segment secondary lining, underground foundations, coastal development, and photovoltaic mounting systems — offering corrosion resistance, durability, light weight, and easy construction. It is an alternative to traditional steel rebar in corrosive environments and in projects with special electromagnetic-shielding requirements.

2) GFRP rock bolts/soil nails (solid, all-thread, hollow, self-drilling): used for tunnel and mine roadway support and slope reinforcement; corrosion-resistant, non-magnetic, lightweight, and easy to cut for convenient transport and installation.

3) Glass fiber anchor cable: used for docks, dams, mine roadway support, concrete road/bridge reinforcement, corrosive environments, hospital NMR/CT facilities, fiber-optic cable reinforcement, telecom towers, and substations.

4) GFRP tie rods (structural tie bars): formwork tie connectors for building/construction projects — can be cut, need no secondary removal, and do not rust once left inside the concrete after construction, with no impact on structural durability.

5) GFRP mesh: a geogrid-type product used for pavement reinforcement and slope protection.

6) GFRP concrete guardrail (new glass-fiber-rebar-reinforced concrete guardrail): used as crash barriers on highways and urban roads. Compared with traditional steel-rebar concrete guardrails, it offers corrosion resistance, does not rust, and has a longer service life; the structural design can also eliminate the traditional climb-arresting ledge.

2 Technical Indicators (reference values — confirm exact specification with the project)

GFRP rebar (sand-coated) reference specifications (diameter / guaranteed tensile strength / guaranteed shear strength / elastic modulus):
- 4-12mm: 700-1000MPa / 120-150MPa / >40GPa
- 13-16mm: 600-900MPa / 120-150MPa / >40GPa
- 18-25mm: 550-800MPa / 120-150MPa / >40GPa
- 26-40mm: 550-700MPa / 120-150MPa / >40GPa
Applications: pavement reinforcement, metro tunnel segment construction, underground foundations, coastal development, photovoltaic mounting systems, etc.

GFRP rock bolt reference performance: solid glass-fiber rock bolts/soil nails for general geotechnical slope anchoring; all-thread type for mine and tunnel support; hollow and self-drilling types for fast grouted anchoring in complex ground conditions.

3 Product Applications — GFRP Concrete Guardrail Engineering Cases and Crash Testing

The new glass-fiber-rebar concrete guardrail has been verified through real-vehicle crash tests with small cars, large buses, and large trucks:

Small-car crash test: all indicators for the new glass-fiber-rebar concrete guardrail met the evaluation standard, demonstrating good safety protection for small vehicles. The new structure eliminates the traditional climb-arresting ledge compared with the conventional structure; small-car crash results showed no adverse impact from removing the ledge, verifying the structural design's analysis of the ledge's role.

Large-bus crash test: all indicators for the new guardrail met the evaluation standard, demonstrating good safety protection for large buses; results from the bus-crash indicators showed removing the climb-arresting ledge had no adverse impact, further verifying the design analysis from a large-bus perspective.

Large-truck crash test: after a truck collision with the new guardrail, a small amount of concrete spalling appeared at the top of the concrete wall, but no structural overturning failure occurred, showing the new guardrail has good resistance to repeated impacts and good crash performance. During the truck collision, the front bumper and the headlight on the impact side detached, and the truck body on the impact side deformed with the front wheel coming loose; however, the truck's glass remained intact, showing the new guardrail also provides good cushioning protection for large-truck occupants.

GFRP concrete guardrail application cases: Yunnan Changbao Expressway, Meizhou Huayang Expressway, Zhuhai Hegang Expressway, Zhongjiang Reconstruction and Expansion, Jiangmen Zhongkai Expressway, Chaozhou Donglianluo Line, and other expressway guardrail projects.

4 GFRP Rebar Rail-Transit (Metro) Construction Application Cases (selected, by city)

Shenzhen metro construction cases: Shenzhen Metro Line 16, Shenzhen International Convention and Exhibition Center supporting municipal project, Tianjian Garden Station (Longgang District), Shenzhen Metro Line 13, Shiyan Huangfengling Industrial Avenue section (Bao'an District), Shenzhen Urban Rail Transit Line 14, Line 12 civil-works sections I & II, Line 14 Aobei station, Urban Rail Transit Line 16 project, Line 14 project management office, Metro Shahe West Road and S33 Nanguang Expressway entrance section, Songbai Road section (Bao'an District), Qianwan 4th Road deep tunnel project, Nanhai Avenue underpass project GFRP rebar project, Zhoushi Road project (Bao'an District), Xiushan Road/Xiuhe Road intersection (Pingshan District), Dengliang East Station and Baimang Station (Nanshan District), Urban Rail Transit Line 12/16 construction, Rail Transit Line 16 section 4, Metro Line 12 section 3, Shenzhen Bay Port project, Longcheng Middle Road station (Longgang District), Metro Line 10 section 1011, Shen-Da intercity line, Shenzhen-Huizhou intercity line, Metro Line 9 west extension, Qianhai Cooperation Zone China Railway Port Engineering Bureau project (Nanshan District), Metro Line 10, Metro Line 13 section 1, Zhongshui Bureau 8 project (Nanshan District), outer ring expressway bid section 5, Qianhai power tunnel project, Metro Line 11 project management office section 1, Line 11 project, Metro Line 7 sections 7304-1/7305, Metro Line 11 Hongli West Road section, Metro Line 7 Huaqiang North Station, Meilin Road metro project (Futian District), Metro Line 8 phase-1 section 8312, Urban Rail Transit Line 8 section 8132, Longhua New District Meiguan Road Line 6, Dongbin Road and Yueliang Bay Avenue metro project (Nanshan District), Metro Line 10 section 1012-2A, Xili University Town Station (Nanshan District), Metro Line 20, Metro Line 6 section 6102, Suiguanshen intercity line.

Guangzhou and Foshan metro construction cases: Huaguan Road metro project (Tianhe District), Metro Lines 18/22 depot and section 4, Dagang Town Miaoqing Village S111 Provincial Road (Nansha District), Shiliugang Station and Chisha Station on Xinjiao Middle Road (Haizhu District), Tengda Heng Road metro project (Panyu District), central urban area underground utility tunnel project, Rail Transit Line 11 project, Line 11 section 2 bid 3, Nan'an Road Youth Park metro project (Liwan District), Line 22 Rongyao Station, Nansha metro project, Rail Transit Line 7 phase-1 Shunde extension, Line 7 Shunde extension Chencun North Station, Line 21 project management office, Lines 18 & 22 section 5, China Railway 11th Bureau Lines 18 & 22 (Panyu District), central urban area utility-tunnel project management office, Line 8 north extension sections 3/5/7/8/9, Rail Transit Line 21 construction bid 7, Line 14 phase-1 section 2, Line 21 China Railway 4th Bureau; Foshan Urban Rail Transit Line 3 and sections 3202/3203/3205, Foshan West Station integrated transport hub supporting project, Shunde District Xiaqiao Industrial Zone / Beijiao Town G105 project, Foshan Rail Transit Line 2, Pearl River Delta water-resource allocation project, Guangshan Road intersection reconstruction, Guangming Expressway Guangzhou section bid SG06 project management office, Paozhou power tunnel Poly line section project.

Beijing and Chengdu metro construction cases: Beijing Metro project 1609, Sanshan Road metro project (Chaoyang District), Metro Line 16 section 10 Wanquanhe Bridge Station, Line 16 section 5, Line 17 section 18 project management office, South-to-North Water Diversion project, Daxing Yongyuan Road project, Line 12 civil works bid 14, Line 7, Daxing District Xing Beijing City Construction project management office, Line 17 civil works, Tongzhou District Qunfang South Street project, Line 12 civil works bids 03/05, Fangshan Line north-extension civil works bid 01, Line 19 phase-1 civil works bid 09, Mentougou District Yongding Town project, Line 16 civil works bid 21, Batong Line phase-2 (south extension); Chengdu Metro Lines 1/3/4/5/6/11 multiple sections, Rail Transit Line 18 and Line 17 phase-1 projects, Wenjiang/Shuangliu metro project sites.

Shanghai, Hangzhou, Nanjing and Suzhou metro construction cases: Shanghai Metro Line 11, Hangzhou Metro Line 9 phase-1, Gongshu District metro station (Hangzhou), Hangzhou-Lin'an intercity railway project, Dongyang Hengdian Electronics Industrial Park (Zhejiang), Jinhua Metro Wanda Plaza Station, Zhoushan artificial reef construction site, Jiangbei District metro project (Ningbo), Qixia District Maqun Street section (Nanjing), Nanjing Metro Line 7 project, Jiangning District Zhushan Road/Xinting Road intersection (Nanjing), Taizhou Gang District rail-transit project, Science City tram Line 2 (Suzhou), Suzhou Rail Transit Lines 5/7/8/S1 multiple sections, Xuzhou Rail Transit Line 3 phase-2 section 04, Qingdao Rail Transit Line 6 multiple sections, Nanjing Rail Transit Lines 6/9/10 multiple sections.

Fuzhou, Xiamen, Qingdao and Jinan metro construction cases: Fuzhou Metro Line 5 civil works, Metro Line 5 section 1, Pushang Avenue Station (Cangshan District), Metro Line 6 civil works section 2 (multiple areas), Jiangbian Village Station, Metro Line 4 project; Xiamen Metro Line 2, Xinyao Village West Xinyang Street metro project (Haicang District), Huli District metro project, Xiamen North Station municipal tunnel project, Lüling Road metro project, Xiamen Rail Transit Line 1 phase-1, Line 4, Fujian Yong'an Rail Transit project; Qingdao Jiaodong International Airport rail transit, Shibei District metro project, China Railway Bureaus 10 & 9 metro project, Metro Lines 1/4/8 multiple sections, Jiaozhou North Railway Station project; Jinan Lixia District metro station and Rail Transit Line R2 phase-1 civil works project.

Wuhan, Zhengzhou, Suzhou and Nanjing metro construction cases: Wuhan Metro Line 2 south extension / north extension BT project, Line 21 section 1, Line 8 phase-3, Line 5 sections 2/6, Line 7 north extension section 4, Line 19 section 2; Zhengzhou Rail Transit Line 12 phase-1 multiple sections, Lines 6/7/8 multiple sections; Suzhou Rail Transit Line 8 multiple sections, Nanjing Rail Transit Lines 6/9/10 multiple sections, Huizhou Yanzhou Island bridge pier, Shenzhen Chunfeng Road tunnel.

5 Customer Feedback

Haichuan customer feedback forms show that multiple partner organizations (e.g. Beijing Municipal Road & Bridge Building Materials Group, Guangdong Provincial Road & Bridge Construction Development Co.) have given positive feedback on Haichuan's GFRP product and service quality, recognizing stable product performance and timely delivery, and praising the technical support, with recommendations to continue maintaining product quality and service levels.

www.oceanpower.com / www.opmaterial.com

File: rag/knowledge-bases/haichuan/transcripts-en/海川新材料阻燃产品手册.txt
Green Road — Haichuan FRMAX™ Asphalt Concrete Flame-Retardant Modifier: The Safety Choice for Long Tunnel Asphalt Concrete Pavement

Asphalt is a flammable material. In the event of a fire, the asphalt in asphalt concrete can burn at high temperature and release large amounts of toxic gas; combined with poor ventilation inside tunnels, this makes evacuation and rescue very difficult and can cause severe casualties and property loss. Flame-retardant and smoke-suppression treatment of asphalt concrete pavement material is therefore essential in long tunnels.

1 Product Introduction

Haichuan's FRMAX™ asphalt concrete flame-retardant modifier is a composite of multiple synergistic flame retardants, available as FRMAX™ High-Efficiency type and FRMAX™ Eco-friendly type.

Table 1 Physical/chemical indicators of the FRMAX™ series flame-retardant modifiers:
Indicator / Eco-friendly type / High-efficiency type
- Appearance/color: purplish-red granules / white powder
- Dimensions: 3mm x 5mm cylinder / fineness >=1000 mesh
- Effective flame-retardant content: >=70% / >=85%
- Density: 1.0-2.0 g/cm3 / 2.0-2.4 g/cm3
- Ignition point: >=260C / (no data)
- Decomposition temperature: (no data) / >=280

The High-Efficiency type uses the synergy of organic flame retardants with inorganic metal oxides, making full use of heat-barrier, condensed-phase and gas-phase effects and an air-isolating coverage effect, giving it high flame-retardant efficiency and low cost. The Eco-friendly type promotes early-stage dehydration and carbonization of the polymer during combustion of the asphalt pavement, then forms a stable, low-volatility compound that covers the asphalt surface and isolates it from air; it emits no corrosive gas and has low toxicity.

FRMAX™ asphalt flame-retardant modifier features:
- Easy to add: can be added directly to the asphalt mixture with the aggregate and asphalt during mixing
- Easy to disperse: fundamentally solves the problem of flame retardants settling and being hard to dissolve in asphalt
- Good flame-retardant effect

Table 2 Relationship between oxygen index and flame-retardant dosage:
Flame-retardant type / oxygen index / content in asphalt
Eco-friendly: >=24 -> 10%; >=26 -> 15%; >=28 -> 20%
High-efficiency: >=26 -> 8%; >=28 -> 9%; >=30 -> 10%

2 Technical Analysis

1) Improving flame-retardant performance of asphalt concrete

Oxygen index testing and direct burning tests were used to evaluate FRMAX™'s flame-retardant performance.

Oxygen index test results (Eco-friendly type):
Flame retardant dosage relative to asphalt (%): 0, 10, 12, 15, 20, 25
Oxygen index (%): 19.5, 25, 26, 28, 29, 30

Oxygen index test results (High-efficiency type):
Dosage (%): 0, 6, 7, 8, 9, 10
Oxygen index (%): 19.5, 25, 27, 28, 30, 32

Direct burning tests: the flame retardant works through gas-phase and solid-phase flame-retardant mechanisms, releasing non-combustible gas during burning and forming a glass-like film on the asphalt surface that blocks contact between asphalt and oxygen. The asphalt film coating the aggregate did not thin, indicating the asphalt did not participate in combustion. In contrast, for ordinary asphalt concrete the surface voids increased significantly and the asphalt film coating the aggregate thinned noticeably, indicating the asphalt did participate in combustion.

2) Improving asphalt concrete performance

Table: flame-retardant asphalt concrete performance (project / mix type / blank sample / flame-retardant asphalt concrete):
- Residual stability (%): AC-13 blank 92.4, flame-retardant 93.1; SMA-13 blank 86.4, flame-retardant 94.1
- Freeze-thaw split tensile strength ratio (%): AC-13 blank 86.5, flame-retardant 87.6; SMA-13 blank 87.5, flame-retardant 93.2
- Dynamic stability (cycles/mm): AC-13 blank 1126, flame-retardant 2096; SMA-13 blank 6250, flame-retardant 7050

3 Technical Achievements

Patents:
- A flame-retardant modified asphalt mixture, ZL03133266.8
- Flame-retardant modified Stone Mastic Asphalt (SMA) mixture, ZL200510033363.6
- A road-use flame-retardant asphalt, ZL200510037412.3
- A halogen-free road-use flame-retardant asphalt, ZL200510037414.2
- A road-use flame-retardant asphalt and preparation method, ZL200610082139.0
- An asphalt flame-retardant modifier, ZL200610062961.0
- A test method for the flame-retardant performance of asphalt, ZL200810067148.1
- A warm-mix flame-retardant asphalt mixture and preparation method, ZL200810241464.6

Standards:
- National standard "Road-Use Flame-Retardant Asphalt Concrete" (GB/T 29051-2012)
- Guangdong provincial standard "Flame-Retardant Modified Asphalt" (DB44/T 627-2009)

Award: "Preparation Technology and Application Research of Flame-Retardant Asphalt-Based Materials" won the Hubei Province Science and Technology Progress Second Prize in December 2013.

4 Selected FRMAX™ Flame-Retardant Modifier Application Cases

Anhui Yanjiang Expressway: flame-retardant asphalt pavement was laid in four tunnels on the Anhui Yanjiang (along-the-Yangtze) Expressway — Zhucun Tunnel, Meichong No.1 Tunnel, Meichong No.2 Tunnel, and Dajianshan Tunnel — all using the FRMAX™ Eco-friendly type modifier.

Hunan Liuyang Jiaoxiling Tunnel project: Jiaoxiling Tunnel, on the Liuyang-to-Yong'an section, is 3,900 m long with a 7 m clear pavement width. It is a key project of the Liu-Yong highway reconstruction, ranked first in Hunan and second nationwide among highway tunnels, and was listed by Hunan Province as a key project. The tunnel pavement was built with a 5 cm AC-20 asphalt concrete middle layer and a 4 cm AC-13 flame-retardant asphalt concrete upper layer over an 18 cm concrete base layer.

Tianjin Jinji Expressway Extension Lianhualing and Dalinghou Tunnels: the Lianhualing Tunnel on the Tianjin Jinji Expressway extension is about 2.2 km, and the Tianjin section of Dalinghou Tunnel is about 1.56 km, with a 10.5 m pavement width. The upper layer uses a 4 cm AC-13 flame-retardant asphalt concrete pavement with Haichuan FRMAX™ Eco-friendly modifier added at 5 per mille of the asphalt mixture.

Yunnan Xianglin Highway Fenghuangshan Tunnel project: Fenghuangshan Tunnel crosses Fenghuang Mountain, is 2,663 m long, 10.50 m wide and 7.15 m high. The pavement structure combines reinforced concrete and asphalt concrete. To ensure tunnel safety and driving comfort, the design uses a 4 cm AC-16 asphalt concrete upper layer with Haichuan FRMAX™ Eco-friendly modifier added at 8.4 per mille.

Shanghai Yangtze River Tunnel-Bridge project: on 19 June 2008, under the unified direction of Shanghai Yangtze River Tunnel-Bridge Construction and Development Co., Shanghai Urban Construction (Group) produced and constructed a warm-mix flame-retardant asphalt mixture test section. The test section was 200 m long and 16 m wide, with a 4 cm SMA-13 warm-mix flame-retardant modified asphalt concrete upper layer, designed to an oxygen index >32%, using the Haichuan FRMAX™ High-Efficiency type modifier.

Yunnan Mengxin Expressway tunnel project: the FRMAX™ Eco-friendly modifier was used in all large and medium tunnels on the Mengzi-to-Xinjie Expressway.

www.oceanpower.com / www.opmaterial.com

File: rag/knowledge-bases/haichuan/transcripts-en/海川新材料高粘产品手册.txt
Green Road — Haichuan SINOTPS Asphalt Concrete High-Viscosity Modifier: The Best Choice for Porous (Drainage/Noise-Reducing) Asphalt Concrete Pavement

Porous, noise-reducing asphalt concrete adjusts the gradation of coarse and fine aggregate to raise the void ratio to about 20%, so that rainwater falling on the pavement surface is rapidly drained through the large number of voids, avoiding surface ponding and a water film on the pavement, thereby reducing vehicle skidding and spray. Combining excellent drainage, anti-skid, and noise-reduction functions, it is a safe, environmentally friendly new ecological asphalt concrete pavement technology.

1 Introduction to Porous, Noise-Reducing Asphalt Concrete Pavement

1 Functional characteristics

1) Effectively solves pavement ponding: rain drains through the voids within the surface layer rather than forming a film and runoff on the surface, mitigating flood risk.
2) Improves driving safety: in rainy weather, porous noise-reducing pavement effectively reduces ponding, increases tire-to-pavement adhesion, prevents hydroplaning, suppresses spray/fog that affects following vehicles' vision, and reduces glare — significantly improving safety. Statistics show that after this pavement is laid, the traffic accident rate drops by 85%.
3) Reduces environmental noise: compared with ordinary asphalt concrete, porous noise-reducing asphalt concrete pavement can reduce noise by 3-5 dB.

2 Structural characteristics

Mixture comparison (porous asphalt mixture / SMA / ordinary dense-graded asphalt mixture):
- Internal structure: porous mixture void ratio ~20%, coarse aggregate 80%, fine aggregate 10%, filler 5%, asphalt 5%
- SMA: void ratio ~3%, coarse aggregate 70%, fine aggregate 15%, filler 8%, asphalt 7%
- Ordinary dense-graded mixture: void ratio ~5%, coarse aggregate 50%, fine aggregate 40%, filler 5%, asphalt 5%

Compared with conventional dense-graded asphalt concrete, the large-void nature of porous noise-reducing asphalt concrete makes it more vulnerable to sunlight, air, and water erosion, which can reduce mixture durability and cause loss of drainage function. High-quality aggregate and high-viscosity asphalt binder are therefore essential to ensure durability and long-term function.

3 Typical pavement structure design: 4 cm OGFC-13 upper layer, waterproof bonding layer, 6 cm medium-grained asphalt mixture (e.g. AC-20) middle layer, with lower layer and base built to standard design.

2 Product Introduction

SINOTPS is a high-viscosity asphalt modifier independently developed by Haichuan to meet the requirements of China's expressway development. It can be added to base asphalt to produce high-viscosity asphalt, or dry-mixed with aggregate in the mixing drum before the base asphalt is added, to produce high-viscosity asphalt mixture directly. The resulting high-viscosity asphalt mixture shows significantly improved durability, high-temperature stability and anti-aging performance, with good resistance to raveling, water damage, weathering, and flow.

3 Technical Analysis

1 Performance of high-viscosity modified asphalt (test item / SINOTPS high-viscosity asphalt / national standard):
- Softening point (C): 88 (national standard >80)
- Penetration (25C, 0.1mm): 42 (national standard >40)
- Ductility (15C, cm): >100 (national standard >50)
- Toughness (N.m): 31.4 (national standard >20)
- Tenacity (N.m): 21.2 (national standard >15)
- Mass change after TFOT (%): 0.28 (national standard <=0.6)
- Viscosity at 60C (Pa.s): 102636 (national standard >20000)

Note: base asphalt is grade-70 road petroleum asphalt. The data show the high-viscosity modified asphalt has a high softening point and high 60C viscosity with low penetration, indicating improved heat resistance, better temperature sensitivity, lower thermal sensitivity, and stronger adhesion and gripping between asphalt and aggregate.

2 Performance of high-viscosity modified asphalt mixture

Test results (mixture type OGFC-13):
- Immersed Marshall residual stability ratio (%): 88.9
- Freeze-thaw splitting residual strength ratio (%): 93.7
- Low-temperature (-10C) bending failure strain (microstrain): 3865
- Dynamic stability (cycles/mm): 5549

These data show that high-temperature performance, low-temperature performance and water stability are all significantly improved.

4 Other Applications of SINOTPS High-Viscosity Asphalt

Besides building porous noise-reducing asphalt concrete pavement, SINOTPS has the following uses:

1 Semi-flexible pavement: semi-flexible pavement fills an open-graded, large-void base asphalt concrete with a special cement-based mortar, forming a composite pavement that combines characteristics of asphalt concrete and cement concrete pavements. Semi-flexible pavement has flexibility exceeding cement concrete pavement and rigidity exceeding ordinary asphalt concrete pavement — a new rigid-flexible pavement type. It relies on interlocking: the mutual interlock between aggregate particles plus the grouted cement slurry together develop material strength, improving the pavement's resistance to loading.

2 Stress-absorbing layer: a high-viscosity-asphalt stress-absorbing layer is formed by spraying high-viscosity asphalt then spreading graded crushed stone on top, to absorb stress and provide waterproofing. It is used specifically to address reflective cracking on pavements and bridge decks. Characteristics:
- Good shear strength: reduces relative movement between the asphalt concrete surface layer and the old cement pavement
- Strong deformation resistance and good flexibility: reduces and prevents reflective cracking in the asphalt concrete surface layer
- Good waterproofing: blocks surface water infiltration, eliminating water damage to the pavement
- Enhances bonding between the asphalt concrete surface layer and old cement concrete pavement, eliminating interlayer slippage and reducing tensile stress/strain in the asphalt concrete layer caused by temperature changes

3 Bridge-deck waterproof bonding layer: a high-viscosity asphalt waterproof bonding layer uses high-viscosity modified asphalt as the binder to form a special asphalt-and-crushed-stone structure, with excellent waterproofing and bonding function. It increases bonding between the base layer and the asphalt concrete surface layer, absorbs stress from deformation of the cement concrete base slab, delays reflective cracking, and provides excellent waterproofing, bonding, and interlayer stress-absorption. It also blends well with the asphalt mixture to form an integrated impermeable layer, separating water in the asphalt concrete surface layer from the cement concrete slab and providing mutual protection.

4 High-performance SMA: SINOTPS high-viscosity asphalt is used to prepare high-performance high-viscosity SMA, with excellent road performance and good shear/fatigue resistance, currently used mainly in steel bridge-deck pavement and airport pavement.

5 Technical Achievements

Patents:
- A high-viscosity asphalt modifier, modified asphalt, and asphalt mixture, ZL201010152571.9
- A permeable pavement structure, ZL200820138981.6
- A high-viscosity colored asphalt binder for noise-reducing drainage pavement, ZL200610121782.X
- High-viscosity colored asphalt mixture for noise-reducing drainage pavement, ZL200610063560.7

Standards:
- National standard "High-Viscosity High-Elasticity Road Asphalt" (GB/T 30516-2014)
- Guangdong provincial standard "High-Viscosity Asphalt for Noise-Reducing Drainage Pavement" (DB44/T 025-2009)

Awards:
- "Construction Technology and Engineering Application of Environmentally Friendly Pavement" won the National Science and Technology Progress Second Prize in February 2013
- "Environmentally Friendly Road Construction and Maintenance Technology" won the Shaanxi Province Science and Technology Progress First Prize in December 2012
- "Research on Noise-Reducing Drainage Pavement Materials and Paving Technology" won the Yunnan Province Science and Technology Progress Third Prize in April 2010
- "Research and Application of Noise-Reducing Anti-Skid Drainage Asphalt Pavement Materials" won the Hubei Province Science and Technology Progress Third Prize in December 2007

6 Selected SINOTPS OGFC Application Cases: Yunnan Xinhe Expressway OGFC, Taiyuan Kuangyuan Road OGFC, Anhui Liuqian Expressway, Hubei Xiaoxiang Expressway, Tianjin Sino-Singapore Eco-City Wei'er Road, Shenzhen Pingshan New District Zhenhuan Road.

www.oceanpower.com / www.opmaterial.com

File: rag/knowledge-bases/haichuan/transcripts-en/深圳海川新材料彩色沥青产品手册.txt
Haichuan New Materials / Opmaterial — A National High-Tech Enterprise
Colored Pavement Solutions
Shenzhen Haichuan New Materials Technology Co., Ltd.
Leader in Greenway Development with Colored Asphalt Concrete Nationwide
Chief Editor of the National Standard "Colored Asphalt Concrete"
Supervised by the Guangdong Road Engineering Materials Engineering Technology R&D Center

Contents
1. Company Introduction
2. Colored Asphalt Products (product overview, technical indicators, design scheme, mix design, construction process)
3. Polymerized Colored Skid-Resistant Road (product overview, technical indicators, construction process)
4. Colored Asphalt Repair Agent (product overview, technical indicators, construction process)
5. Engineering Cases
6. Customer Services

1 Company Introduction

Shenzhen Haichuan New Materials Technology Co., Ltd. was established in October 2010, formed by merging several high-tech wholly owned subsidiaries controlled by Shenzhen Haichuan Industrial Co., Ltd. The newly formed company set up three business divisions, one central research institute, and one CNAL-accredited materials testing center, and also hosts the secretariat of SAC/TC 458/SC1. Its three business divisions trace back to Shenzhen Haichuan Chemical Technology Co., Ltd., Haichuan Color Technology Co., Ltd., and Haichuan Engineering Technology Co., Ltd. — all founded in the 1990s and all national-level high-tech enterprises — with production/R&D bases in Shanghai and Heyuan totaling 90,000 sqm.

In recent years, responding to the national call for "energy conservation and emission reduction" and "green, low-carbon" development, and building on R&D platforms such as the "Shenzhen Enterprise Technology Center," "Postdoctoral Research Station," and "Guangdong Road Engineering New Materials Engineering Technology Center," the company has rapidly strengthened its original technology development and strategic research capability by undertaking the "National 11th Five-Year Science and Technology Support Project" and projects from the Ministry of Housing and Urban-Rural Development, Ministry of Transport, and others. Through years of exploring and developing energy-saving, low-carbon new products, the company has achieved a series of technological breakthroughs in energy, water, land and material conservation and environmental protection, earning authoritative certification. Its products have been widely promoted and applied nationwide.

Haichuan New Materials Technology Co., Ltd. has registered capital of 33.33 million yuan, more than 30 branch offices nationwide, and a nationwide sales and logistics network. It currently has over 200 employees, 70% with college degrees or above, including 18 senior engineers and staff with master's degrees or higher — R&D strength that leads the industry.

2 Colored Asphalt Products

Functions of colored asphalt concrete pavement: used mainly on urban roads such as parks, residential areas, scenic areas, sightseeing roads, plazas and amusement parks, to beautify the environment and improve the road environment, raising the city's image. Used on bus-only lanes, intersections, etc., it guides traffic, eases driver fatigue, directs traffic flow, and increases traffic safety. Colored asphalt concrete pavement is bright in color with high reflectivity, reducing pavement heat absorption and the urban heat-island effect. Colored permeable asphalt concrete pavement drains water, reduces noise, eliminates ponding, and supports sponge-city construction.

Advantages of colored asphalt concrete pavement:
- Guides traffic flow, increases traffic safety
- Drains water and reduces noise, supports sponge-city construction
- Eases fatigue, increases driving safety
- Beautifies the environment, raises city taste
- Increases reflectivity, lowers pavement temperature

Classification of colored pavement paving (by surface material):
- Colored asphalt concrete pavement: flexible pavement, little affected by temperature change, long-lasting color, moderate price, environmentally friendly
- Colored polymer pavement: bright colors, many color options, high friction coefficient, shorter braking distance, fast curing
- Colored cement concrete pavement: surface wears easily, hard to repair once damaged, low price
- Colored block pavement: poor bonding between blocks and the layer below, blocks prone to falling out, lower price, rich colors
- Colored elastic rubber pavement: limited to playgrounds/tracks, complex construction, expensive, not environmentally friendly

RoadPower Color Asphalt Binder: colored asphalt binder generally refers to a light-colored binder — a new paving material with properties similar to conventional asphalt, often called colored asphalt. RoadPower colored asphalt binder is developed using advanced foreign technology, per the national standard for asphalt mixtures. With the addition of a polymer modifier, its plasticity is greatly improved and its ductility is noticeably better than ordinary asphalt.

RoadPower Color Asphalt Colorant: drawing on Haichuan's strong expertise in architectural color design and representation methods, we provide full-spectrum positioning, packaging, and design of colorants for colored asphalt concrete pavement, so our products meet the needs of a wide range of customers in every respect.

RoadPower colored asphalt binder transport methods:
1. Tanker transport (20-30 t/tanker, can connect directly to the batching plant) (recommended — convenient and fast)
2. Drum transport (190 kg/drum, requires drum-unloading equipment)

Colored asphalt binder technical indicators (indicator / unit / OP-90 / OP-70 / OP-50):
- Penetration (25C, 100g, 5s), 0.1mm: 80-100 / 60-80 / 40-60
- Softening point (ring-and-ball), motor-vehicle lanes, C: >=50 / >=55 / >=60; other: >=45 / >=46 / >=49
- Ductility, motor-vehicle lanes (10C), cm: >=45 / >=30 / >=20; other (15C): >=100 / >=100 / >=80
- Flash point, C: >=230 / >=240 / >=250
- Density (15C), g/cm3: as measured
- Dynamic viscosity at 60C, motor-vehicle lanes, Pa.s: >=160 / >=180 / >=200; other: >=140 / >=160 / >=180
- Kinematic viscosity at 135C, Pa.s: <=3
- Color grade (iron-cobalt colorimetric method), grade: <=17
- After TFOT (or RTFOT): mass change %: <=+-1.5; residual penetration ratio %: >=55
- Residual ductility, motor-vehicle lanes (10C), cm: >=8 / >=6 / >=4; other (15C), cm: >=20 / >=15 / >=10
- Color: no noticeable change

Colorant technical indicators:
- Water-soluble content <=1.0%
- Volatiles at 105C <=1.5%
- Tinting strength 98-102
- Oil absorption <=22%
- Residue on 0.045mm sieve <=0.1%
- Color tone: close match

Colored asphalt concrete technical indicators: high-temperature stability, water stability, color stability

High-temperature stability indicators:
- Marshall stability requirement, kN (mixture type / motor-vehicle lanes / non-motor-vehicle lanes): AC >=8 / >=3; SMA >=6.0 / >=5.5; OGFC >=3.5
- Flow value requirement, mm: AC motor-vehicle lanes 1.5-4, non-motor-vehicle lanes 2-5; SMA non-motor-vehicle lanes 2-5
- Dynamic stability requirement, cycles/mm (motor-vehicle lanes: colored asphalt concrete / modified colored asphalt concrete; other: colored / modified): AC >=1000/>=2400, >=600/>=1000; SMA >=1500/>=3000, >=600/>=1000

Water stability: immersed Marshall residual stability (motor-vehicle lanes >=80%, other >=75%); freeze-thaw split residual strength ratio (motor-vehicle lanes >=80%, other >=75%)

Color stability: color score >=80

Colored pavement paving design scheme:
1. By application area: pedestrian/bike lanes, municipal greenways, bus-only lanes, light-vehicle lanes, scenic roads, expressway service areas, cycling lanes, leisure plazas, industrial parks
2. Colored layer thickness: typically 2-4 cm as needed
3. Typical colored asphalt concrete pavement structure: colored asphalt concrete surface layer / waterproof layer / middle-and-lower layer / base layer
4. Colored-layer color: a wide range of colors available as needed (iron oxide yellow, iron oxide green, iron oxide red, iron oxide black, iron oxide brown, iron oxide blue, iron oxide orange, chromium oxide green)

Mix design steps: 1) select the asphalt and mineral aggregate; 2) determine the mineral aggregate ratio; 3) determine the asphalt content; 4) after gradation design, replace part of the mineral filler with colorant equal to 2.5% of total mixture mass, then test to determine the optimum oil-stone ratio.

Construction process:
Construction requirements: colored asphalt mixture pavement should not be constructed when the air temperature is below 10C. Construction between 0-10C requires effective quality-assurance measures; construction below 0C or in strong wind in winter should not proceed, and colored asphalt concrete should not be laid in rain.

Construction temperatures:
- Colored asphalt binder heating temperature: 140-150C
- Sand/stone aggregate heating temperature: 160-180C
- Mineral filler and colorant: not heated
- Air temperature >=10C: mixture discharge temperature 140-160C, temperature at the site >=140C
- Air temperature 0-10C: mixture discharge temperature 150-170C, temperature at the site >=150C
Note: because colorant heat tolerance varies, the actual construction temperature should be adjusted to suit the specific colorant used.

Compaction requirements (roller type / roller weight / initial rolling speed m/min / medium rolling speed m/min):
- Steel (smooth-wheel) roller: 6-8 t double-wheel: 25-35 / 40-55
- Vibratory roller: 6-7 t, static rolling: 25-35 (static) / 30-35 (static)
- Approximate passes: 2 / 2-4 (until essentially no wheel marks)

3 Colored Anti-Skid Polymer Pavement

Introduction: colored anti-skid polymer pavement has been widely used in European countries but is still a relatively new concept in China. As traffic volume grows unprecedentedly, congestion is beginning to appear, especially in city centers. In Europe, among many traffic management solutions, laying colored anti-skid polymer pavement is a primary approach, widely used for traffic channelization and deceleration cues. At accident-prone locations such as ramps, curves, tunnel entrances/exits, intersections, crosswalks, roundabouts, bus-only lanes, bus stops, and expressway toll plazas, adding a colored anti-skid pavement layer significantly improves wet-skid and side-slip resistance, providing a strong visual warning plus anti-skid function.

Advantages of colored anti-skid polymer pavement:
1. Increases friction, shortens braking distance
2. Wear- and weather-resistant, extends pavement life
3. Distinctive structure, reduces driving noise
4. Beautifies the environment, raises city taste
5. Guides traffic flow, increases traffic safety
6. Increases reflectivity, lowers pavement temperature

Product overview: RoadPower colored anti-skid polymer pavement consists of resin component A and B, wear-resistant aggregate, and a UV-resistant wear-resistant top coat. Components A and B are mixed at a set ratio and spread, then colored anti-skid aggregate is spread evenly; once cured, excess aggregate is swept off and a UV-resistant wear-resistant top coat is applied (rolled or sprayed) to form a colored anti-skid surface layer with substantial texture depth. Structure from top to bottom: ceramic granules, anti-skid top coat, anti-skid middle coat, anti-skid base coat, cement substrate.

Colored anti-skid polymer pavement adhesive: a new polymer material independently developed by Haichuan. During construction, component B (hardener) is added to component A, triggering a fast network cross-linking reaction that ultimately forms a high-strength, highly adherent film, achieving durability under the special conditions of road use.

Ceramic granules: common colors are red, green, yellow, and blue surface layers — rich, long-lasting colors; colored anti-skid pavement's skid resistance value stays stably above 70. The surface color of the pavement system is determined by the chosen aggregate color.

Colored anti-skid polymer pavement adhesive technical indicators (test item / non-motor-vehicle lane use / motor-vehicle lane use):
- Base material condition in container: no clumping, no skinning, easy to stir evenly
- Gel time, min: >=10 / >=10
- Tensile strength (25C), MPa: >=6 / >=7
- Elongation at break, %: >=20 / >=35

Ceramic granule technical indicators: Mohs hardness >=6; aggregate particle size <=4mm

Colored anti-skid polymer pavement system performance indicators: texture depth, mm: 1.6-2.0; skid-resistance pendulum value (BPN): 75-85

Colored anti-skid polymer pavement thickness design (traffic class / volume / pavement thickness):
- Light: <=4,500 PCU/day/lane: 1-2mm
- Medium: 4,500-6,450 PCU/day/lane: 2-4mm
- Heavy: >=6,450 PCU/day/lane: 2-5mm

Colored anti-skid polymer pavement construction process: 1. Clean and dry 2. Partition and protect 3. Base coat construction 4. Add hardener to the middle coat 5. Middle coat construction 6. Spread aggregate 7. Collect excess aggregate 8. Top coat construction 9. Open to traffic

4 Colored Asphalt Repair Agent

Colored asphalt has been developing in China for over a decade; as time passes, older colored asphalt concrete pavements age and fade, losing their original attractive appearance. Our in-house developed colored asphalt repair agent, made of a specialty polymer resin and aggregate of different specifications, is sprayed or rolled onto old pavement in a single layer to restore the color of the asphalt concrete pavement, making it look fresh again. Its unique chemical structure bonds well with colored asphalt and forms a 3D network structure, giving the repair agent excellent wear and weathering resistance.

Uses: applied to urban roads such as crosswalk pavement, fully paved areas, directional pavement, urban ramps, toll-booth dedicated lanes, landscaping beautification, cycling lanes, and sidewalks — to strengthen traffic-safety guidance and express the city's humanistic spirit.

Mainly used for: 1) pre-maintenance or maintenance of colored asphalt concrete pavement, restoring its original bright color; 2) coloring black asphalt concrete pavement; 3) coloring cement concrete pavement.

Thickness design: 0.5-1mm recommended, adjustable as needed.
Color: adjustable to customer needs; common colors are red, green, yellow, blue, and grey.

Technical analysis:
- Water- and moisture-resistant, extends pavement life
- Good low-temperature resistance, suits different regions
- Easy to construct, no large equipment needed
- Firmly bonded, does not peel or come loose

Colored asphalt repair agent technical indicators (test item / technical indicator):
- Base material condition in container: no clumping, no skinning, easy to stir evenly
- Gel time, min: >=10
- Base material adhesion (cross-hatch method), grade: <=4
- Tack-free drying time, h: <=1
- Low-temperature crack resistance of the coating: no cracking
- Accelerated weathering resistance: no cracking or peeling

Colored asphalt repair agent construction process: 1. Clean and dry 2. Result after cleaning 3. Add hardener to the repair agent and stir 4. Spray or roll on the repair agent 5. Result after repair

5 Selected Engineering Cases

Haichuan's colored asphalt projects span more than a decade of real-world engineering experience. To date, Haichuan's colored asphalt installations exceed 10 million square meters, covering nearly 30 provinces and municipalities across South, East, Central, Northeast, Northwest and Southwest China. Haichuan has a complete process from paving-scheme design, colored asphalt binder processing, colored asphalt binder delivery, through to on-site construction quality control, ensuring the quality of colored asphalt pavement installation.

Representative project locations: Weifang Fushou East Street non-motor-vehicle lane (Shandong), Zhangzhou Chengzan Building passage (Fujian), Hangzhou Xianghu tourism resort Xiangdi colored asphalt project, Weifang Gushan Street colored permeable project (Shandong), Hangzhou Qiantang River standard dike, Shenzhen Futian Bonded Zone Guihua Road, Tianjin Sino-Singapore Eco-City pedestrian path, Anqing waihuan North Road non-motor-vehicle lane (Anhui), Chuzhou colored permeable project (Anhui), Shenzhen Xiangmi Park greenway, Shanwei Shanmei Cooperation Zone (Guangdong), 2004 Zhangjiagang Chang'an Road (excellent pavement durability as of 2016), 2008 Huainan Huaihe Avenue (excellent pavement durability as of 2016), Hangzhou Qianjiang Century City riverside landscape belt Diding Road, Yichang BRT construction and Dongshan Avenue renovation (Hubei), Hangzhou Xiaoshan Gualie Town Youyi Road non-motor-vehicle lane, Shenzhen Tian'an Cyber Park parking lot (Guangdong), Shanghai Jungong Road bus hub station, Xining Renmin Park ring-lake road (Qinghai; the first colored asphalt pavement on the Qinghai-Tibet Plateau), 2005 Xiamen Huweishan hiking trail (Fujian), Chengdu Fucheng Avenue (Sichuan), Haikou Binhai Avenue renovation, Xinyang Nanwan Reservoir (Henan), Shanghai Meilan Lake scenic pedestrian path, Huainan Shannan New District Huaihe Avenue non-motor-vehicle lane, Baotou Minzu East Road (Inner Mongolia), Nanchang Qingshan Road (Jiangxi), Shenzhen Yantian District Shashen Road greenway, Shenzhen Yantian Huanmei Road greenway, 2014 Shenzhen Xincai Channel (SMA-13 gradation, with full-process technical support from Haichuan), plus greenway installations across Shenzhen (Futian, Luohu, Bao'an, Guangming, Nanshan districts), Guangzhou (Kaitai Avenue, Asian Games Village, Yingri Road, Xingang East Road, Zhongshan Avenue BRT, Lingjiang Avenue, Baiyun International Convention Center greenway), Dongguan (Huangjiang, Macong, Dapingzhang Park, Wangniudun greenways), Zhongshan (Bo'ai Road, Dongwen Road, Dongyuan Road, Zhongshan 3rd/5th Road, Songyuan Road), Yunfu Yuncheng District riverside road greenway, Zhuhai (Doumen greenway, provincial greenway line II, Jinding University Town project), Maoming Maonan District Binhai Avenue greenway, Heyuan Park Road, Foshan Shunde District Chencun.

6 Customer Services

A strong service team: Haichuan has specialized in asphalt material research for many years, with a technical service team including postdoctoral researchers, PhDs, and master's degree holders; 100% of staff hold at least a college degree. As a national-level high-tech enterprise, the technical team's years of experience allow it to provide owners with reliable solutions tailored to actual conditions — economical, practical, and distinctive.

Strong technical support: the company introduced advanced European and American colored-asphalt technology, maintains dedicated R&D departments in Shanghai, Shenzhen and Heyuan, and partners closely with universities such as Chang'an University, Chongqing University, and Changsha University of Science & Technology. The company continuously pursues industry-university-research collaboration to keep improving its colored asphalt products and stay at the industry forefront.

Reliable quality assurance: see the project history above — over a decade of engineering experience and more than 10 million square meters installed nationwide, backed by a complete end-to-end process.

Complete standards system: participated in and led drafting of multiple colored asphalt concrete standards. Starting in 2006 Haichuan led the drafting of China's first local colored-asphalt standard, DB 44/T 420-2007 "Hot-Mix Hot-Laid Colored Pavement Binder, Colorant and Aggregate," filling an industry gap and laying the foundation for promoting colored asphalt across Guangdong and nationally. Haichuan is the lead contributing unit of the Ministry of Housing and Urban-Rural Development's "Technical Specification for Urban Road Colored Asphalt Concrete Pavement" CJJ/T 218-2014, and led drafting of the national standard "Colored Asphalt Concrete" GB/T 32984-2016. The company also hosts the secretariat of the National Technical Committee for Asphalt Concrete Standardization, bringing together top industry experts to rigorously vet each standard — aligning China's colored-asphalt standards increasingly with international standards and continuously upgrading the company's own product quality to build international competitiveness.

Haichuan colored asphalt development history: from 2004 to the present, Shenzhen Haichuan New Materials Technology Co., Ltd. has installed about 10,000,000 square meters of colored asphalt concrete pavement, covering motor-vehicle lanes (including bus-only lanes and expressway service areas), non-motor-vehicle lanes, sidewalks, and landscaped garden roads. The colored asphalt concrete pavement laid on Zhangjiagang Chang'an Road in 2004 has performed excellently for over a decade and is a typical project demonstrating the company's colored asphalt concrete pavement applications.

National toll-free service line: 400-888-1332
Website: http://www.opxincai.com
Address: Floors 7-8, Buildings C & D, Tian'an Cyber Park, Chegongmiao, Shenzhen, Guangdong, China, 518040
Tel: 86-755-83300611 / 83691333 / 83699333
Fax: 86-755-83300726 / 83300727 / 83300728
