Repository: christine-joy-teh/Oceanpower-Intern

# Oceanpower multilingual website

The optional local MySQL content manager is documented in [CMS_SETUP.md](CMS_SETUP.md). It provides a single administrator login for Chinese and English products, news, page content, business descriptions and downloadable documents.

Astro static site migration based on the supplied oceanpower.com 网站焕新的完整闭环方案.docx. The existing FRP design, images and catalogue specifications are retained. See [TECHNICAL-AUDIT.md](TECHNICAL-AUDIT.md) for the before/after audit and decisions.

File: rag/knowledge-bases/haichuan/transcripts-en/深圳海川新材料温拌产品手册.txt
Green Road — Haichuan EC Series Asphalt Concrete Warm-Mix Additives: The Best Choice for Energy-Saving, Emission-Reducing, and Low-Temperature Construction of Asphalt Concrete Pavement

Warm-mix asphalt mixture (WMA) is a category of new energy-saving, emission-reducing asphalt mixture whose mixing temperature falls between hot-mix asphalt mixture (HMA) and cold-mix asphalt mixture (CMA), while achieving performance equal to or better than HMA.

1 Product Introduction

EC-130 asphalt concrete warm-mix additive is a water-bearing inorganic mineral material (commonly known as zeolite); the water it contains is continuously released at around 100C, foaming the asphalt and reducing its viscosity, which lowers the mixing and construction temperature of asphalt concrete by 20-35C.

EC-120 asphalt concrete warm-mix modifier is a polyolefin-type viscosity-reducing modifier. Adding EC-120 changes the asphalt's viscosity-temperature curve and lowers its high-temperature viscosity, allowing the asphalt to mix evenly with aggregate at a relatively lower temperature.

Product advantages:
- Significantly lowers energy consumption in asphalt concrete production
- Reduces emissions of CO2 and other gases as well as dust
- Improves the construction environment
- Lower mixing temperature helps reduce asphalt aging during construction
- Extends the service life of asphalt concrete mixing equipment and lowers maintenance costs
- Warm-mix asphalt concrete pavement is easier to recycle later

2 Technical Analysis

1 Economical and energy-saving: compared with hot-mix asphalt concrete, warm-mix asphalt concrete lowers the mixing/construction temperature by about 30C. Producing 1 tonne of hot-mix asphalt concrete consumes about 8 L of fuel oil; using warm-mix technology saves 2-3 L of fuel per tonne.

2 Significant emission reduction: test data show that, compared with hot-mix, warm-mix asphalt concrete technology lowers the construction temperature by about 30C. With China producing about 280 million tonnes of asphalt concrete annually, fully switching to warm-mix technology could reduce CO2 emissions by about 756,000 tonnes per year and cut dust/smoke emissions by 75-90%.

Emissions comparison between hot-mix and warm-mix processes (test item / unit / HMA / WMA / reduction %):
- CO2: %: 2.6 / 1 / 61.5
- NOx: mg/m3: 151 / 40 / 73.5
- CO: mg/m3: 104 / 91.3 / 12.2
- SO2: 10,000 mg/m3: 13 / 3.3 / 74.6
- Smoke/dust: mg/m3: 5.6 / 2.59 / 53.8

On-site test results at the paving site from the National Environmental Analysis and Testing Center (test item / unit / hot-mix / warm-mix / reduction %):
- Asphalt fume: mg/m3: 21.1 / 2.06 / 90.2
- Benzene-soluble matter: mg/m3: 19.5 / 0.58 / 97.0
- Benzo[a]pyrene: mg/m3: 0.094 / 0.019 / 79.8

3 Good performance: per the "Standard Test Methods of Bitumen and Bituminous Mixtures for Highway Engineering" (JTG E20-2011), immersed Marshall testing and freeze-thaw split strength testing were used to evaluate water stability, and rutting tests were used to measure dynamic stability. Results show that warm-mix asphalt concrete with EC-series additives performs well, with all indicators comparable to or better than ordinary hot-mix asphalt concrete. Testing covered Marshall stability, split tensile strength and dynamic stability across different EC-additive dosages and gradations (AC13-1, AC13-2, AC16-1, AC16-2), with both EC-120 and EC-130 performing well.

3 Application Scope

Warm-mix technology can be applied anywhere hot-mix technology is used, and is especially suited to special situations and environments:
(1) Ultra-thin overlay — effectively solves compaction difficulties for ultra-thin overlays
(2) Long tunnel projects — reduces asphalt fume emissions and significantly improves the tunnel construction environment
(3) Low-temperature seasons, cold regions — effectively extends the construction season
(4) Centralized plant recycling of asphalt concrete — significantly improves recycling rates for old material
(5) Densely populated areas, urban roads — reduces the impact of pavement construction on nearby residents

4 Technical Achievements

Patents:
- A warm-mix asphalt mixture and its preparation method, ZL200710074468.5
- A preparation method for NaY zeolite, ZL200910189407.2
- NaY zeolite preparation method, ZL200910189408.7
- A preparation method for NaX zeolite, ZL200910189409.1
- A method for preparing 4A zeolite, ZL201010207919.X

Standard: national standard "Warm-Mix Asphalt Concrete" GB/T 30596-2014

Shenzhen Science and Technology Progress Award: "New Anti-Rutting, Warm-Mix and High-Viscosity Modifier Product Series," 2010-J-07-R02

Research: Guangdong Province major special research project on the development and industrialization of new asphalt mixture modifiers.

5 Selected EC Series Warm-Mix Additive Application Cases

1) EC-130 application cases:
- Harbin Dacheng Street: warm-mix technology was applied to the middle and upper layers in September 2011. The middle layer used AC-20 gradation with base 90# asphalt, 5 cm thick, oil-stone ratio 4.2%; the upper layer used AC-16 gradation with SBS modified asphalt, oil-stone ratio 4.9%, 4 cm thick.
- Hebei Zhangshi Expressway (Zhangjiakou to Shijiazhuang), total length 287.75 km. On-site temperature 0-10C. To solve low-temperature construction issues, 0.12% EC-130 was added. Lower layer: 12 cm ATB-30 with 70# base asphalt, oil-stone ratio 3.8%, 0.12% EC-130; middle layer: 6 cm AC-20 with SBS modified asphalt, oil-stone ratio 4.2%, 0.12% EC-130; upper layer: 4 cm AC-13 with SBS modified asphalt, oil-stone ratio 5.3%, 0.30% EC-130.
- Jiangxi Yongwu (Yongxiu to Wuning) Expressway
- Shenzhen Xincai Channel (SMA-13 modified asphalt)

2) EC-120 application cases: Hefei Bozhou Road, Hunan Changji Expressway, Shenyang Wencui Road warm-mix project, Yunnan Putan Highway, Baotou Qingshan Road, Jiangxi Wuji Expressway Gan'e Tunnel.

www.oceanpower.com / www.opmaterial.com
