Repository: christine-joy-teh/Oceanpower-Intern

# Oceanpower multilingual website

The optional local MySQL content manager is documented in [CMS_SETUP.md](CMS_SETUP.md). It provides a single administrator login for Chinese and English products, news, page content, business descriptions and downloadable documents.

Astro static site migration based on the supplied oceanpower.com 网站焕新的完整闭环方案.docx. The existing FRP design, images and catalogue specifications are retained. See [TECHNICAL-AUDIT.md](TECHNICAL-AUDIT.md) for the before/after audit and decisions.

## Run locally

Use Node 24 (minimum 22.12).

    npm ci
    npm run dev

Open http://localhost:4321. Chinese is the default at /. English is /en/, Spanish /es/ and French /fr/. npm start runs Astro on port 8000; stop any older Node server on that port first.

    npm run build
    npm run preview

The build runs Astro diagnostics, generates dist/, then validates every localized route, metadata, JSON-LD, local link and anchor. Preview serves the production build and original chat API at port 4321 through tools/preview.mjs (Astro’s default static preview omits custom API plugins).

## Routes

Each route exists in all four languages:

| Route without language prefix | Content |
| --- | --- |
| / | Homepage retaining the FRP design |
| /about/ | Existing company, historical credentials and partners |
| /business/ | Four divisions listed by the reference document |
| /business/new-material/ | Existing FRP products, comparison and applications |
| /business/food/ | Content awaiting company review |
| /business/environment/ | Content awaiting company review |
| /business/information/ | Content awaiting company review |
| /news/ | Content awaiting company review |
| /contact/ | Existing catalogue contact information and enquiry demo |
| /products/gfrp/ | Sand-coated GFRP product page |
| /products/bfrp/ | BFRP product page |
| /products/cfrp/ | CFRP product page |
| /demo/ | Buyer journey demonstration |

The document's table implies 36 core routes, despite a separate claim of 34. The retained products and demo add 16 routes: 52 content routes plus a 404 page. Language selection links to the same route in the selected language. Chinese is unprefixed; there is no /zh/ route.

## Source structure

- src/pages/[...path].astro: generates the localized routes.
- src/layouts/BaseLayout.astro: global shell and bundled client script.
- src/components/: reusable header, footer, language selector, SEO, business cards, enquiry tools and preserved frontend sections.
- src/i18n/ui.ts: translation helper; common.json and zh/es/fr.json hold text. Spanish/French are draft translations requiring company review.
- src/content/reference-pages.json: preserved source HTML used by section components. This is the current content source; root HTML files are legacy snapshots, not the Astro source.
- src/lib/content.ts: builds localized text and language-aware links from those sections.
- styles.css and lab.css: preserved design, imported by src/styles/global.css.
- tailwind.config.mjs: shared design tokens. Tailwind 4 uses the compatibility @config directive; preflight is omitted to avoid resetting the current appearance.
- public/: explicitly published assets, catalogue and generated SEO/Cloudflare files.
- tools/prepare-public.mjs: copies only public assets and generates sitemap, robots, headers and legacy redirects.

## Content and demo boundaries

All product numbers and existing company details come from the prior supplied-catalogue prototype, not independently verified facts. Historical certificates stay labelled historical. No new facts, prices, cases or claims have been added for divisions missing content.

The Astro enquiry form is entirely local: users can edit requirements, mark project details unknown, review/copy the draft and complete a demo. It does not send, store or email leads. Closing and reopening preserves the in-page draft; navigation/reload clears it. Use fictional details.

The AI chatbot is retained on every Astro page. Dev and preview connect directly to the original server.js /api/chat and /api/health handlers through server-only middleware. Existing CHAT_API_URL, CHAT_API_KEY, CHAT_MODEL and CHAT_KNOWLEDGE_FILE settings apply. No provider key or private knowledge file is included in the frontend.

The chat keeps the last eight messages in page memory, displays provider/catalogue references, and distinguishes live AI from fallback mode. The original catalogue answers are used for English/Chinese; Spanish/French use the existing translated product tables when live AI is unavailable. Live AI is instructed to use the selected website language. Reload/navigation clears chat history. The enquiry form still does not submit leads.

    npm run start:legacy

Legacy mode still serves the original root HTML with the same backend.

File: rag/knowledge-bases/haichuan/transcripts/海川新材料再生剂产品手册.txt
绿色道路 海川OP系列沥青混凝土再生剂 —沥青混凝土再生的最佳伴侣

沥青混凝土再生技术，是将旧沥青路面经过翻挖、回收、破碎、筛分后，与再生剂、新沥青材料、新集料等按一定比例重新拌和，使之能够满足一定的路用性能并用其重新铺筑路面的一套工艺技术。沥青混凝土再生技术是一种经济、绿色环保的施工技术。

一 产品介绍

海川开发出两种再生剂产品：OP900和OP1100。OP系列道路沥青再生剂是以改性烷基氨多胺为主要成分的褐色液体，常温下呈粘流态，是一种活性添加剂，专门用于热拌沥青混凝土。掺入一定的再生剂调节旧沥青组分，使其组分间重新协调，改善旧沥青的胶结体结构，从而恢复沥青原来的性质。

产品特点：
- 与旧沥青材料有良好的相容性和较广的适用性
- 改善旧沥青的路用性能，并具有较长的时效
- 不破坏沥青中的有效组分
- 不含蜡质成分，不含水分
- 易于储存，无毒害

符合：石油化工行业标准《热拌用沥青再生剂》NB/SH/T 0819-2010

二 技术分析

经济效益显著：据统计，我国每年有13%的道路需要进行维修养护，每年沥青混凝土路面维修养护产生的废料达到1.8亿吨。如果通过沥青混凝土再生技术将这些废料进行回收再利用，则可节省大量的沥青和石料资源。而且这个数字是逐年增长的。因此，采用再生技术，会大幅减少项目投资，节省建设资金，带来巨大的经济效益。

环境效益良好：沥青由于其化学惰性使其在自然环境下极难降解，会长期影响堆填区及周边地区的生态和当地居民的食物、饮用水的质量，废旧沥青混凝土再生技术则从根本上解决了这一顽疾，具有极好的环保效益。

节约资源：废旧沥青混凝土再生技术的大规模应用一方面使我们减少对沥青的需求，从而达到节省石油资源的目的；另一方面也不需要从自然界开采大量的砂、碎石，从而达到保护山体资源和景观资源的目的。

性能良好（检测项目 / AC-13再生沥青混凝土试验值 / 规范值（潮湿区）表）：
- 浸水马歇尔试验残留稳定度（%）：87（规范值 >80）
- 冻融劈裂试验的残留强度比（%）：84（规范值 >75）
- 车辙试验动稳定度（次/mm）：1129（规范值 >1000）

应用领域：海川OP系列再生剂适用于旧沥青路面的厂拌热再生和就地热再生。其中OP-900再生剂适用于重交沥青的再生，OP-1100再生剂适用于改性沥青的再生。

技术成果：
1. 专利：一种温拌再生沥青混合料及其制备方法 201110135693.1
2. 标准：
   - 国家标准《再生沥青混凝土》（GB/T 25033-2010）
   - 行业标准《城镇道路沥青路面再生技术规程》
   - 广东省地方标准《厂拌热再生沥青混合料》DB44/T 627-2009

三 部分工程案例

海南东线高速公路是海南省重要的"黄金通道"、是整个岛屿的重要干线枢纽，2008年12月7日OP系列沥青再生剂在就地热再生中得以成功应用。

www.oceanpower.com / www.opmaterial.com

File: rag/knowledge-bases/haichuan/transcripts/海川新材料纤维增强复合材料产品手册（GFRP.txt
海川新材 Oceanpower / Opmaterial
纤维增强复合材料产品手册 GFRP Fiber Reinforced Polymer Product Manual
深圳海川新材料科技股份有限公司 Shenzhen Oceanpower New Material Technology Co., Ltd.

公司简介

深圳海川新材料科技股份有限公司（品牌亦称Oceanpower / Opmaterial海川新材）是国家级高新技术企业，长期致力于玻璃纤维增强复合材料（GFRP）的研发、生产与工程应用，是国内较早将GFRP材料系统化应用于轨道交通、公路护栏、边坡支护等领域的企业之一。

一、产品介绍

GFRP（Glass Fiber Reinforced Polymer，玻璃纤维增强复合材料）是以玻璃纤维为增强材料、以树脂为基体，通过拉挤工艺制成的一种新型复合材料，具有耐腐蚀、轻质高强、不导电、不导磁、可切割等优良性能。海川新材GFRP产品系列涵盖：

1 GFRP筋（覆砂玻璃纤维筋）：用于路面加固、地铁隧道管片二衬、地下基础、沿海工程、光伏支架系统等场景，具有耐腐蚀、耐久、轻质、施工便捷等优点，是传统钢筋在腐蚀性环境及对电磁屏蔽有特殊要求工程中的替代方案。

2 GFRP锚杆/土钉（实心、全螺纹、空心、自钻式）：用于隧道、矿山巷道支护、边坡加固等工程，产品具有耐腐蚀、不导磁、重量轻、易切割等特点，便于运输和现场安装。

3 玻璃纤维锚索：用于码头、大坝、矿山巷道支护、混凝土道路桥梁加固、腐蚀性环境、医院NMR/CT设施、光缆加固、通信塔、变电站等场景。

4 GFRP对拉杆（结构拉条）：用于建筑模板工程的对拉连接件，可切割、免二次处理，施工完成后留在混凝土内不生锈、不影响结构耐久性。

5 GFRP网格：用于路面加固、边坡防护等场景的土工格栅类产品。

6 GFRP混凝土护栏（新型玻璃纤维筋混凝土护栏）：用于公路、城市道路的防撞护栏结构，相比传统钢筋混凝土护栏具有耐腐蚀、不生锈、使用寿命长等优势，在结构设计上可取消传统的阻爬坎设计。

二、技术指标（参考值，具体以工程确认为准）

GFRP筋（覆砂）规格与性能参考（直径 / 保证抗拉强度 / 保证抗剪强度 / 弹性模量）：
- 4-12mm：700-1000MPa / 120-150MPa / >40GPa
- 13-16mm：600-900MPa / 120-150MPa / >40GPa
- 18-25mm：550-800MPa / 120-150MPa / >40GPa
- 26-40mm：550-700MPa / 120-150MPa / >40GPa
应用：路面加固、地铁隧道管片施工、地下基础、沿海开发、光伏支架系统等。

GFRP锚杆性能参考：实心玻璃纤维锚杆/土钉用于一般岩土边坡锚固；全螺纹型用于矿山及隧道支护；空心型及自钻式型用于复杂地质条件下的快速注浆锚固施工。

三、产品应用 — GFRP筋混凝土护栏工程案例与碰撞试验

新型玻璃纤维筋混凝土护栏经过小客车、大客车、大货车三类车型的实车碰撞试验验证：

小客车碰撞试验：新型玻璃纤维筋混凝土护栏的各项指标均满足评价标准要求，体现出其对小型车良好的安全防护能力；新型护栏结构形式较传统结构取消了阻爬坎，从小客车碰撞各项指标来看，没有产生任何不利影响，验证了结构设计中对阻爬坎作用的分析论证。

大客车碰撞试验：大客车碰撞新型玻璃纤维筋混凝土护栏的各项指标均满足评价标准要求，体现出其对大客车的良好安全防护能力，从大客车碰撞各项指标来看，新型护栏取消阻爬坎没有产生任何不利影响，从大客车角度进一步验证了结构设计中对阻爬坎作用的分析论证。

大货车碰撞试验：货车碰撞新型玻璃纤维筋混凝土护栏后，混凝土墙体顶部出现了少量混凝土结构脱落区域，但未发生结构性倾覆破坏，说明新型护栏具有较好的抗多次冲击能力，耐撞性能良好。大货车碰撞过程中前保险杠和碰撞侧前大灯脱落，碰撞侧车体有变形且前轮脱落，但大货车玻璃完好无损，说明新型护栏对大货车乘员同样形成了良好的缓冲保护功能。

GFRP筋混凝土护栏应用案例：云南昌保高速、梅州华阳高速、珠海鹤港高速、中江改扩建、江门中开高速、潮州东联络线等多个高速公路护栏工程。

四、GFRP筋轨道交通（地铁）建设应用案例（部分，按城市分类）

深圳地铁建设应用案例：深圳地铁16号线、深圳国际会展中心配套市政项目、深圳市龙岗区天健花园站、深圳地铁13号线、深圳市宝安区石岩黄峰岭工业大道段、深圳市城市轨道交通14号线工程、深圳地铁12号线土建一/二工区项目、深圳地铁14号线坳背站、深圳市城市轨道交通16号线工程项目、深圳地铁14号线项目经理部、深圳地铁南山区沙河西路与S33南光高速入口段、深圳地铁宝安区松白路段、深圳市前湾四路深隧项目部、深圳南海大道下穿工程玻璃纤维筋项目、深圳市宝安区洲石路项目、深圳市坪山区秀沙路与秀禾路交叉口、深圳市南山区地铁项目登良东站和白芒站、深圳市城市轨道交通12/16号线工程施工、深圳地铁12号线三工区、深圳湾码港项目、深圳市龙岗区龙城中路站、深圳地铁10号线1011标段、深大城际、深惠城际、深圳地铁9号线西延段项目、深圳市南山区前海合作区中铁港航局项目、深圳地铁10号线、深圳地铁13号线一工区、深圳市南山区中水八局项目部、深圳外环高速5标、深圳前海电力隧道项目、深圳地铁11号线项目经理部一工区、深圳地铁7号线7304-1标/7305标项目部、深圳地铁11号线深圳市红荔西路段、深圳地铁7号线华强北站、深圳市福田区梅林路地铁项目部、深圳地铁8号线一期8312标、深圳市城市轨道交通8号线8132标、深圳龙华新区梅观路6号线、深圳南山区东滨路与月亮湾大道地铁项目、深圳地铁10号线1012-2A标项目、深圳市南山区西丽大学城站、深圳地铁20号线、深圳地铁6号线6102标、穗莞深城际。

广州、佛山地铁建设应用案例：广州市天河区华观路地铁项目、广州地铁18/22号线车站及车站四分部、广州市南沙区大岗镇庙青村S111省道、广州市海珠区新滘中路石榴岗站和赤沙滘站、广州市番禺区石楼镇腾达横路地铁项目、广州市中心城区地下综合管廊工程、广州市轨道交通11号线项目、广州地铁11号线二分部三工区、广州市荔湾区南岸路青年公园旁地铁项目、广州地铁22号线地铁荣耀站、广州南沙地铁项目、广州市轨道交通7号线一期工程西延顺德段、广州地铁7号线西延顺德段陈村北站、广州地铁21号线项目经理部、广州地铁18和22号线五分部、广州市番禺区中铁十一局18和22号线、广州市中心城区综合管廊项目部、广州地铁8号线北延段3/5/7/8/9标、广州市轨道交通21号线施工7标项目、广州地铁14号线一期二标、广州地铁21号线中铁四局、佛山市城市轨道交通三号线工程及3202/3203/3205项目、佛山西站综合交通枢纽配套工程项目、佛山市顺德区伦教霞石工业区/北滘镇G105国道项目、佛山轨道交通2号线、珠三角水资源配置工程、广汕路口改造工程、广明高速公路广州段SG06标项目经理部、琶洲电力隧道保利线路段项目。

北京、成都地铁建设应用案例：北京地铁1609项目、北京市朝阳区三台山路5号地铁项目、北京地铁16号线10标万泉河桥站、北京地铁16号线5标、北京地铁17号线18标项目部、北京市南水北调项目、北京大兴永源路15号北门项目课题、北京地铁12号线工程土建施工14合同段、北京7号线、北京市大兴区兴北京城建项目部、北京地铁17号线工程土建施工、北京市通州区群芳南街项目、北京地铁12号线工程土建施工03/05标、北京轨道交通房山线北延工程土建施工01合同段、北京地铁19号线一期工程土建施工09合同段、北京市门头沟区永定镇项目、北京地铁16号线工程土建施工21合同段项目、北京轨道交通八通线二期(南延)工程；成都地铁1/3/4/5/6/11号线多个标段项目、成都轨道交通18号线及17号线一期工程项目、成都市温江/双流多个地铁工地。

上海、杭州、南京、苏州等地铁建设应用案例：上海地铁11号线、杭州地铁9号线一期工程、杭州市拱墅区地铁站、杭州至临安城际铁路工程、浙江省东阳市横店电子产业园区、浙江省金华市金华地铁万达广场站、浙江舟山人工鱼礁施工场、宁波市江北区地铁项目、南京市地铁栖霞区马群街道段、南京地铁7号线项目、南京市地铁江宁区竹山路新亭路路口、泰州市轨道交通高港区临港经济园、苏州市科技城有轨电车2号线、苏州轨道交通5/7/8/S1号线多个标段、徐州轨道3号线二期04标、青岛轨道6号线多个标段、南京轨道6/9/10号线多个标段。

福州、厦门、青岛、济南地铁建设应用案例：福州地铁5号线、福州地铁6号线多个标段、福州市仓山区地铁5号线浦上大道站、福州地铁4号线三标江边村站、厦门地铁2号线、厦门海沧区新垵村西片新阳街道地铁项目、厦门市湖里区地铁项目、厦门北站市政隧道工程、厦门市轨道1/2/4号线多个标段、福建永安市轨道交通工程、青岛胶东国际机场轨道交通、青岛市市北区地铁工程、青岛市地铁项目（中铁十局和中铁九局）、青岛地铁1/4/8号线多个标段、青岛胶州市胶州北火车站、济南市历下区地铁站及济南市轨道交通R2线一期土建工程。

武汉、郑州、苏州、南京地铁建设应用案例：武汉地铁2号线南延段/北延线BT项目、武汉地铁21号线1标、武汉地铁8号线三期、武汉地铁5号线2/6标、武汉地铁7号线北延4标、武汉地铁19号线2标、郑州轨道12号线一期多个标段、郑州轨道6/7/8号线多个标段、苏州轨道8号线多个标段、南京轨道6/9/10号线多个标段、惠州盐洲岛桥墩、深圳春风路隧道。

五、客户反馈

海川新材客户意见反馈表显示，多个合作单位（如北京市市政路桥建材集团有限公司、广东省路桥建设发展有限公司等）对海川新材GFRP产品及服务质量给予积极评价，认可其产品性能稳定、交货及时、技术支持到位，并建议继续保持产品质量和服务水平。

www.oceanpower.com / www.opmaterial.com

File: rag/knowledge-bases/haichuan/transcripts/海川新材料阻燃产品手册.txt
绿色道路 海川FRMAX™沥青混凝土阻燃改性剂 —长大隧道沥青混凝土路面的安全性选择

由于沥青是易燃材料，一旦发生火灾，沥青混凝土中的沥青可能会在高温下燃烧，并释放大量的有毒气体，加上隧道内部通风条件差，从而给人员逃生和施救带来很大的困难，造成不堪设想的人员和财产损失。因此，在长大隧道内，对沥青混凝土路面材料做阻燃抑烟处理十分必要。

一 产品介绍

海川研发的FRMAX™沥青混凝土阻燃改性剂是由多种具有协同效应的阻燃剂复合而成的产品，分为FRMAX™高效型和FRMAX™环保型。

表1 FRMAX™系列阻燃改性剂物化指标：
指标 / FRMAX™环保型 / FRMAX™高效型
- 外观颜色：紫红色颗粒 / 白色粉末
- 外形尺寸：3mm×5mm圆柱 / 细度≥1000目
- 阻燃剂有效含量：≥70% / ≥85%
- 密度：1.0-2.0g/cm³ / 2.0-2.4g/cm³
- 着火点：≥260℃ / （无数据）
- 分解温度：（无数据） / ≥280

FRMAX™高效型阻燃改性剂利用有机阻燃剂与无机金属氧化物的协同效应，充分发挥了阻燃剂的阻隔热量、凝固相与气相的覆盖隔绝空气等作用，具有阻燃效率高、成本低的特点；FRMAX™环保型阻燃改性剂在沥青路面燃烧过程中促进高聚物初期分解脱水碳化，而后生成不易挥发的稳定化合物覆盖在沥青的表面起到隔绝空气的作用，具有不挥发腐蚀性气体、毒性低的特点。

FRMAX™沥青阻燃改性剂特点：
- 易添加。可直接添加到沥青混合料中与集料和沥青拌和。
- 易分散。从根本上解决了阻燃剂在沥青中的沉淀难融问题。
- 阻燃效果良好。

表2 氧指数与阻燃改性剂加入量的关系：
阻燃剂类别 / 氧指数 / 阻燃剂在沥青中含量
FRMAX™环保型：≥24→10%；≥26→15%；≥28→20%
FRMAX™高效型：≥26→8%；≥28→9%；≥30→10%

二 技术分析

1 提高沥青混凝土阻燃性能

通过氧指数测试和直观燃烧试验来评价FRMAX™阻燃改性剂的阻燃性能。

氧指数测试：
表3 不同阻燃剂掺量氧指数的检测结果（FRMAX™环保型）：
阻燃剂相对沥青的掺量（%）：0, 10, 12, 15, 20, 25
氧指数（%）：19.5, 25, 26, 28, 29, 30

表4 不同阻燃剂掺量氧指数的检测结果（FRMAX™高效型）：
阻燃剂相对沥青的掺量（%）：0, 6, 7, 8, 9, 10
氧指数（%）：19.5, 25, 27, 28, 30, 32

直观燃烧试验：阻燃剂具有气相和固相阻燃机理，燃烧时释放出不可燃气体和在沥青表面形成玻璃罩状的膜层，以阻断沥青与氧气的接触。集料裹附的沥青膜并未变薄，这足以说明沥青没有参与燃烧。普通沥青混凝土表面空隙明显增大，集料表面沥青裹附膜明显变薄，这足以说明沥青参与了燃烧。

2 改善沥青混凝土性能

表5 阻燃沥青混凝土性能（项目 / 级配类型 / 空白样 / 阻燃沥青混凝土）：
- 残留稳定度(%)：AC-13 空白样92.4 阻燃93.1；SMA-13 空白样86.4 阻燃94.1
- 冻融劈裂抗拉强度比（%）：AC-13 空白样86.5 阻燃87.6；SMA-13 空白样87.5 阻燃93.2
- 动稳定度（次/mm）：AC-13 空白样1126 阻燃2096；SMA-13 空白样6250 阻燃7050

三 技术成果

专利：
- 一种阻燃改性沥青混合料 ZL03133266.8
- 阻燃改性沥青马蹄脂碎石（SMA）混合料 ZL200510033363.6
- 一种路用阻燃沥青 ZL200510037412.3
- 一种无卤型路用阻燃沥青 ZL200510037414.2
- 一种路用阻燃沥青及其制备方法 ZL200610082139.0
- 一种沥青阻燃改性剂 ZL200610062961.0
- 一种沥青阻燃性能的测试方法 ZL200810067148.1
- 一种温拌阻燃沥青混合料及其制备方法 ZL200810241464.6

标准：
- 国家标准《道路用阻燃沥青混凝土》（GB/T 29051-2012）
- 广东省地方标准《阻燃改性沥青》（DB44/T 627-2009）

获奖："阻燃沥青基材料的制备技术与应用研究"于2013年12月获湖北省科技进步二等奖

四 海川FRMAX™阻燃改性剂部分应用实例

安徽沿江高速公路：安徽沿江高速公路铺筑阻燃沥青路面的隧道分别为朱村隧道、梅冲I号隧道、梅冲II号隧道、大尖山隧道，这四条隧道均采用了FRMAX™环保型阻燃改性剂。

湖南浏阳蕉溪岭隧道工程：蕉溪岭隧道位于浏阳至永安段，隧道总长3900m，隧道路面净宽为7m。蕉溪岭隧道是浏永公路改建工程的重点，名列公路隧道湖南第一，全国第二，被湖南省列为重点工程。本工程隧道铺面是在18cm混凝土面层上加铺5cm的AC-20沥青混凝土中面层和4cm的AC-13阻燃沥青混凝土上面层。

天津津蓟高速公路延长线莲花岭隧道和大岭后隧道：天津津蓟高速延长线莲花岭隧道长约2.2km，大岭后隧道天津段长约1.56km，隧道路面宽度为10.5m。上面层采用的是4cm的AC-13阻燃沥青混凝土路面，掺加海川FRMAX™环保型阻燃改性剂，阻燃剂的添加量为沥青混合料的5‰。

云南祥临公路凤凰山隧道工程：凤凰山隧道横穿凤凰山，总长2663m，净宽10.50m，净高7.15m。工程路面结构采用水泥钢筋混凝土和沥青混凝土相结合的方案，为保证隧道安全性和行车舒适性，设计采用上面层4cm AC-16沥青混凝土，掺加海川FRMAX™环保型阻燃改性剂，阻燃剂掺量为沥青混合料的8.4‰。

上海长江隧桥工程：2008年6月19日，在上海长江隧桥建设发展有限公司的统一指挥下，由上海城建集团进行了温拌阻燃沥青混合料试验段的生产和施工。试验段长200m，宽16m，上面层为4cm SMA-13温拌阻燃改性沥青混凝土，设计要求氧指数>32%，掺加海川FRMAX™高效型阻燃改性剂。

云南蒙新高速隧道工程：蒙自到新街高速公路在全线的大中隧道均采用海川FRMAX™环保型阻燃改性剂。

www.oceanpower.com / www.opmaterial.com

File: rag/knowledge-bases/haichuan/transcripts/海川新材料高粘产品手册.txt
绿色道路 海川SINOTPS沥青混凝土高粘改性剂 —排水降噪沥青混凝土路面的最佳选择

排水降噪沥青混凝土是利用级配调整使粗细粒料间的孔隙率提高至20%左右，以使降于铺面上的水分可由大量孔隙迅速排除，避免路表积水及在铺面上形成水膜，因而减少行车打滑与水沫飞溅，由于它集优良的排水、防滑、降噪等功能为一体，不失为一种安全、环保的生态沥青混凝土路面铺装新技术。

一、排水降噪沥青混凝土路面介绍

1 排水降噪沥青混凝土路面功能特性

1）有效解决路面积水现象：排水性是排水降噪沥青混凝土路面的重要特性，雨水可通过表面层内部的空隙流出，而不会在表面形成水膜和径流，从而减缓洪涝灾害。

2）提高行车安全性：排水降噪沥青混凝土路面在雨天可以有效减少路面积水，增加路面与轮胎的附着力，防止汽车在行驶中发生水漂现象，抑制溅水起雾影响后车视线，减轻雨天路面眩光现象，从而大大提高雨天行车安全性。据统计，铺装排水降噪沥青混凝土路面后，交通事故率下降85%。

3）降低环境噪音：排水降噪沥青混凝土路面与普通沥青混凝土路面相比，可降低噪声3-5dB。

2 排水降噪沥青混凝土路面的结构特点

混合料类型比较（透水性沥青混合料 / SMA / 普通密级配沥青混合料）：
- 内部结构：透水性沥青混合料空隙率约20%，粗集料含量80%，细集料含量10%，填料含量5%，沥青含量5%
- SMA：空隙率约3%，粗集料含量70%，细集料含量15%，填料含量8%，沥青含量7%
- 普通密级配沥青混合料：空隙率约5%，粗集料含量50%，细集料含量40%，填料含量5%，沥青含量5%

与传统的密级配沥青混凝土相比，排水降噪沥青混凝土的大空隙特征使其更容易受到日光、空气及水的侵蚀，导致混合料出现耐久性的降低以及透水功能丧失等问题。为保证排水降噪沥青混凝土路面的耐久性和功能的持续性，必须选择优质骨料及高粘性的沥青胶结料。

3 典型路面结构设计：上面层4cm OGFC-13，防水粘接层，中面层6cm中粒式沥青混合料（如AC-20），下面层及基层材料与常规设计相同。

二、产品介绍

SINOTPS是海川公司为适应我国发展高等级公路的要求，独立自主研发的一种高粘沥青改性剂。可以添加到基质沥青中制备高粘沥青或是和集料一起直接投入到拌和锅中进行干拌后再加入基质沥青拌和生产高粘沥青混合料。所制备出的高粘度沥青混合料耐久性、高温稳定性、抗老化性能显著提高，具有较高的抗飞散性、耐水性、耐候性和耐流动性。

三、技术分析

1 高粘改性沥青性能指标（检测项目 / SINOTPS高粘沥青 / 国家标准）：
- 软化点（℃）：88（国家标准>80）
- 针入度（25℃，0.1mm）：42（国家标准>40）
- 延度（15℃，cm）：>100（国家标准>50）
- 粘韧性(N·m)：31.4（国家标准>20）
- 韧性(N·m)：21.2（国家标准>15）
- 薄膜加热质量变化率（%）：0.28（国家标准≤0.6）
- 60℃粘度（Pa·s）：102636（国家标准>20000）

注：基质沥青为70号道路石油沥青。从表中数据可以看出，高粘改性沥青软化点高、60℃粘度高，针入度小，说明其耐热性得到提高、感温性得到改善，温度敏感性降低，沥青与集料的粘结力和握裹力得到提高。

2 高粘改性沥青混合料性能指标

高粘改性沥青混合料性能试验结果（混合料类型OGFC-13）：
- 浸水马歇尔残留稳定度比（%）：88.9
- 冻融劈裂残留强度比（%）：93.7
- 低温（-10℃）弯曲破坏应变（με）：3865
- 动稳定度（次/mm）：5549

从表中数据可以看出，高粘改性沥青混合料高温性能、低温性能和水稳性都得到明显提高。

四、SINOTPS高粘沥青的其它应用

SINOTPS高粘沥青除用于建造排水降噪沥青混凝土路面外，还具有如下用途：

1 铺筑半柔性路面：半柔性路面是指在开级配大空隙基体沥青混凝土中，填充以水泥为主要成分的特殊水泥砂浆而形成的兼具沥青混凝土路面与水泥混凝土路面特点的复合式路面。半柔性路面既具有高于水泥混凝土路面的柔性又具有高于沥青混凝土路面的刚性，是一种新型刚柔并济的路面。半柔性路面利用嵌挤原则，通过骨料之间的相互嵌挤作用和灌入的水泥胶浆共同形成材料强度，提高了路面抵抗荷载作用的能力。

2 铺筑应力吸收层：高粘沥青应力吸收层是通过洒布高粘沥青，然后在上方撒布级配碎石，形成应力吸收层，以起到应力吸收及防水的作用。专门用于路面及桥面的反射裂缝问题。其具有以下特点：
- 良好的抗剪强度。可减少沥青混凝土面层与旧水泥路面的相对运动。
- 较强的抗变形能力和良好的柔性。可减少和防止沥青混凝土面层的反射裂缝。
- 良好的防水性。可阻止路表水透入，从而消除路面水损坏。
- 增加沥青混凝土面层与旧水泥混凝土路面之间的结合，从而消除层间滑移，减少温度变化引起的沥青混凝土面层内的拉应力和拉应变。

3 铺筑桥面防水粘结层：高粘沥青防水粘结层是指使用高粘度改性沥青作为胶结材料所形成的一种特殊的沥青加碎石结构。其具有优异的防水和粘结功能，可以提高基层与沥青混凝土面层之间的粘结力，还可以吸收因基层水泥混凝土面板变形而产生的应力，延缓反射裂缝的出现，起到非常好的防水作用、粘结作用和层间应力吸收作用。同时，能与沥青混合料很好地融合在一起，形成一体的不透水层，将沥青混凝土面层中的水分与水泥混凝土面板隔离开来，起到相互的保护作用。

4 制备高性能SMA：用SINOTPS高粘沥青制备高性能的高粘沥青SMA，具有优良的路用性能和抗剪切、疲劳性能，目前主要用于钢桥面铺装和机场道面铺装。

五、技术成果

专利：
- 一种高黏度沥青改性剂、改性沥青、沥青混合料 ZL201010152571.9
- 一种透水路面结构 ZL200820138981.6
- 一种铺筑降噪排水性路面用的高粘彩色沥青胶结料 ZL200610121782.X
- 铺筑降噪排水性路面用的高粘彩色沥青混合料 ZL200610063560.7

标准：
- 国家标准《高粘高弹道路沥青》（GB/T 30516-2014）
- 广东省地方标准《排水降噪路面用高粘沥青》（DB44/T 025-2009）

获奖：
- "环保型路面建造技术与工程应用"于2013年2月获国家科技进步二等奖
- "环保型道路建设与维护技术"于2012年12月获陕西省科技进步一等奖
- "排水降噪路面材料与铺装技术研究"于2010年4月获云南省科技进步三等奖
- "排水降噪防滑沥青路面材料的研究与应用"于2007年12月获湖北省科技进步三等奖

六、海川SINOTPS关于OGFC部分应用实例：云南新河高速OGFC、太原市矿院路OGFC、安徽六潜高速、湖北省孝襄高速公路、中新天津生态城纬二路、深圳坪山新区振环路

www.oceanpower.com / www.opmaterial.com

File: rag/knowledge-bases/haichuan/transcripts/深圳海川新材料彩色沥青产品手册.txt
海川新材 Opmaterial 国家级高新技术企业
彩色路面解决方案 Solutions for Colored Pavement
深圳海川新材料科技股份有限公司
全国彩色沥青混凝土绿道开拓领先者 Leader in Greenway Development
国家标准《彩色沥青混凝土》主编单位 Chief Editor of National Standard for Colored Asphalt Concrete
广东省道路工程材料工程技术研究开发中心监制

目录 Contents
1、公司简介 Company Introduction
2、彩色沥青产品介绍 Colored Asphalt Products（产品简介、技术指标、方案设计、配合比设计、施工工艺）
3、彩色防滑聚合路面 Polymerization Colored Skid-Free Road（产品简介、技术指标、施工工艺）
4、彩色沥青修复剂 Colored Asphalt Repair Agent（产品简介、技术指标、施工工艺）
5、工程案例 Success Cases
6、客户服务 Customer Services

一、公司简介

深圳海川新材料科技股份有限公司成立于2010年10月，是由深圳市海川实业股份有限公司控股的几个高科技全资子公司合并而成，新成立的深圳海川新材料科技股份有限公司共设立三个事业部、一个中央研发院、一个通过国家CNAL认证的材料检测中心，同时是SAC/TC 458/SC1秘书处的挂靠单位，其中3个业务部门前身分别是成立于上世纪90年代的深圳海川化工科技有限公司，海川色彩科技有限公司以及海川工程科技有限公司，这三家企业都是国家级高新技术企业，共拥有上海以及河源2个总占地为9万平方米的生产研发基地。

近年来，公司响应国家"节能减排"、"绿色低碳"的号召，在海川组建的"深圳市企业技术中心"、"博士后科研工作站"、"广东省道路工程新材料工程技术中心"等研发平台的基础上，通过承担"国家十一五科技支撑项目"以及建设部、交通部等科技项目迅速地提高了公司原创性技术开发、战略性技术研究的综合实力。多年来，通过探索和研发节能、低碳新产品，目前在节能、节水、节地、节材和环保上取得了系列的技术突破，并获得权威机构认证。产品目前也已经在全国得以广泛的推广和应用。

海川新材料科技股份有限公司注册资金为3333万，在全国设有30余个分公司，拥有遍及全国的销售和物流服务网络。目前共有员工200余人，70%为大专以上学历，其中高级工程师以及具有硕士以上学历的专业技术人员有18名，研发实力在同行之间名列前茅。

二、彩色沥青产品介绍

彩色沥青混凝土路面作用：主要应用于城市道路，如公园、小区、风景区、观光道路、广场、游乐场等，起到美化环境、改善道路环境、提升城市形象作用。用于公交专用道、交叉路口等，具有诱导交通、缓解驾驶疲劳、引导车流、增加交通安全的功能。彩色沥青混凝土路面色彩明亮、反射率高，能减少路面吸收热量、降低城市热岛效应。彩色透水沥青混凝土路面，排水降噪、消除积水，利于建设海绵城市。

彩色沥青混凝土路面优点：
- 引导车流，增加交通安全
- 排水降噪，建设海绵城市
- 减缓疲劳，增加行车安全
- 美化环境，提高城市品味
- 增加反射，降低路面温度

彩色路面铺装分类（按面层材料分）：
- 彩色沥青混凝土路面：柔性路面，受温度变化影响小，色彩持久稳定，价格适中，环保
- 彩色聚合物路面：颜色鲜艳，多色系，高摩擦系数，减少刹车距离，快速固化
- 彩色水泥混凝土路面：表层易磨耗，破坏后维修困难，价格低
- 彩色砌块式路面：砌块与下面层结合性差，容易发生砌块脱落现象，价格较低，色彩丰富
- 彩色弹性塑胶路面：应用范围仅限于操场、跑道，施工繁琐，价格昂贵，不环保

路威彩色沥青结合料 RoadPower Color Asphalt Binder：彩色沥青结合料通常指的是浅色结合料，它是一种新型铺面材料，有着与常规沥青类似的性质，常把它称作彩色沥青。路威彩色沥青结合料是利用国外的先进技术，按照沥青混合料的国家标准研制而成，由于加入了高分子改性剂，在塑性方面有很大的提高，延性明显好于普通沥青。

路威彩色沥青着色剂 RoadPower Color Asphalt Colorant：依托海川新材建筑颜色设计与表示方法的雄厚实力，我们对彩色沥青混凝土路面铺装专用着色剂的色彩实行全方位的定位、包装和设计，使我们的产品在各个方面均能满足广大用户的要求。

路威彩色沥青结合料运输方式：
1、罐装运输（20-30吨/罐，可对接拌合楼）（推荐使用，方便快捷）
2、桶装运送（190kg/桶，需脱桶设备）

彩色沥青结合料技术指标（指标 / 单位 / OP-90 / OP-70 / OP-50）：
- 针入度 Penetration（25℃，100g，5s）0.1mm：80~100 / 60~80 / 40~60
- 软化点 Softening Point（环球法）机动车道℃：≥50 / ≥55 / ≥60；其他：≥45 / ≥46 / ≥49
- 延度 Ductility 机动车道(10℃)cm：≥45 / ≥30 / ≥20；其他(15℃)：≥100 / ≥100 / ≥80
- 闪点 Flash point ℃：≥230 / ≥240 / ≥250
- 密度(15℃) g·cm⁻³：实测记录
- 60℃动力黏度 机动车道 Pa·s：≥160 / ≥180 / ≥200；其他：≥140 / ≥160 / ≥180
- 135℃运动黏度 Pa·s：≤3
- 颜色等级（铁钴比色法）档：≤17
- TFOT（或RTFOT）后残留物：质量变化%：≤±1.5；残留针入度比%：≥55
- 残留延度 机动车道(10℃)cm：≥8 / ≥6 / ≥4；其他(15℃)cm：≥20 / ≥15 / ≥10
- 颜色：无明显变化

着色剂技术指标：
- 水溶物含量 ≤1.0%
- 105℃挥发物 ≤1.5%
- 着色力 98~102
- 吸油量 ≤22%
- 筛余物含量（0.045mm筛孔）≤0.1%
- 色光：近似微值

彩色沥青混凝土技术指标：高温稳定性、水稳定性、色彩稳定性

高温稳定性指标：
- 马歇尔稳定度技术要求/kN（混合料类型 / 机动车道 / 非机动车道）：AC ≥8 / ≥3；SMA ≥6.0 / ≥5.5；OGFC ≥3.5
- 流值技术要求/mm：AC 机动车道1.5~4 非机动车道2~5；SMA 非机动车道2~5
- 动稳定度技术要求次/mm（机动车道：彩色沥青混凝土/改性彩色沥青混凝土；其他：彩色沥青混凝土/改性彩色沥青混凝土）：AC ≥1000/≥2400，≥600/≥1000；SMA ≥1500/≥3000，≥600/≥1000

水稳定性：浸水马歇尔残留稳定度（机动车道≥80%，其他≥75%）；冻融劈裂残留强度比（机动车道≥80%，其他≥75%）

色彩稳定性：色彩评分≥80分

彩色路面铺装设计方案：
1、按施工领域分类：人行车道、市政绿道、公交车专用车道、轻型车道、景观道路、高速公路服务区、自行车道、休闲广场、工业园区
2、彩色层厚度：根据需要常用厚度在2cm~4cm
3、彩色沥青混凝土路面典型结构：彩色沥青混凝土面层 / 防水层 / 中下面层 / 基层
4、彩色层色彩：可根据需要选择多种色彩（氧化铁黄、氧化铁绿、氧化铁红、氧化铁黑、氧化铁棕、氧化铁蓝、氧化铁橙、氧化铬绿）

配合比设计步骤：1 选定沥青及矿料；2 确定矿料配合比；3 确定沥青用量；4 级配设计完成后，混合料总质量2.5%的颜料替代部分矿粉进行确定最佳油石比的试验。

施工工艺：
施工要求：当气温低于10℃时，不宜进行彩色沥青混合料路面施工。如在0~10℃气温施工，必须采取确保施工质量的有效措施；在低于0℃及遇到大风的冬季不应施工，雨天不得铺筑彩色沥青混凝土路面。

施工温度：
- 彩色沥青结合料加热温度：140~150℃
- 砂、石料加热温度：160~180℃
- 矿粉和着色剂：不加热
- 施工气温≥10℃：混合料出厂温度140~160℃，送到工地时温度≥140℃
- 施工气温0~10℃：混合料出厂温度150~170℃，送到工地时温度≥150℃
说明：由于不同着色剂耐温性存在差异，实际施工温度需结合着色剂进行调整。

碾压要求（压路机类型 / 压路机重量 / 初压速度m/min / 中压速度m/min）：
- 钢(光筒)压路机：6~8t双轮：25~35 / 40~55
- 振动压路机：6~7t静压时：25~35(静压) / 30~35(静压)
- 大约遍数：2 / 2~4(至基本无轮迹)

三、彩色防滑聚合物路面

彩色防滑聚合物路面介绍：彩色防滑聚合物路面在欧洲国家已被广泛使用，但在我国，这还是一个新鲜的事物。目前，在我国伴随着前所未有的交通流量的增长，交通堵塞的问题开始出现，特别是在整个城市中心地带。在欧洲，众多的交通管理的解决方案中，铺筑彩色防滑聚合物路面是其中主要的解决方法并被广泛应用于交通分流和交通减速提示。在坡道、弯道、隧道进出口、十字路口、人行横道、环岛、公交车专用道、公交车停靠站、高速公路收费口等交通事故多发地段，加铺彩色防滑路面可显著提高路面抗湿滑和防侧滑能力，可以起到很好的色彩警示作用和防滑作用。

彩色防滑聚合物路面优点：
1 增加摩擦，减少刹车距离
2 耐磨耐候，延长路面寿命
3 独特结构，降低行车噪音
4 美化环境，提高城市品味
5 引导车流，增加交通安全
6 增加反射，降低路面温度

产品简介：路威©彩色防滑聚合物路面胶A、B组份、耐磨骨料和抗紫外耐磨面漆组成。A组分和B组份按照一定比例拌合、摊铺后，均匀撒布彩色防滑集料；待固化后,扫除多余集料后在表面辊涂（或喷涂）一道抗紫外耐磨面漆，形成具有较大构造深度的彩色防滑面层。结构从上至下为：陶瓷颗粒、防滑胶面涂层、防滑胶中涂层、防滑胶底涂层、水泥基材。

彩色防滑聚合物路面胶：是由海川自主研发的新型高分子材料，施工时A组份中加入B组份（固化剂），使体系产生快速的网状交联反应，最终形成高强度高附着力的涂膜，从而达到在公路的特殊使用条件下的耐久使用性。

陶瓷颗粒：常用颜色为红、绿、黄、蓝四大色系的道路面层，色彩丰富、持久，彩色防滑路面的抗滑值稳定地保持在70以上。路面系统所使用面层颜色由所选集料的颜色决定。

彩色防滑聚合物路面胶技术指标（检验项目 / 非机动车道使用 / 机动车道使用）：
- 基料在容器中的状态：无结块、结皮现象、易于搅匀
- 凝胶时间min：≥10 / ≥10
- 抗拉强度(25℃)MPa：≥6 / ≥7
- 断裂伸长率%：≥20 / ≥35

陶瓷颗粒技术指标：莫氏硬度≥6；骨料粒径≤4mm

彩色防滑聚合物路面系统性能指标：构造深度/mm Texture Depth：1.6~2.0；抗滑摆值BPN：75~85

彩色防滑聚合物路面厚度设计（交通等级 / 车流量 / 路面厚度）：
- 轻级：≤4500 PCU/日/车道：1~2mm
- 中级：≤4500~6450 PCU/日/车道：2~4mm
- 重级：≥6450 PCU/日/车道：2~5mm

彩色防滑聚合物路面施工工艺：1.清扫与干燥 2.分隔与保护 3.底涂层施工 4.中涂层加入固化剂 5.中涂层施工 6.酒布骨料 7.收集多余骨料 8.面涂层施工 9.开放交通

四、彩色沥青修复剂

彩色沥青修复剂：彩色沥青在我国已经有十多年的发展历程，随着时间的推移，原来的彩色沥青混凝土路面已经老化、褪色，失去了原有的美观效果。我司自主研发的彩色沥青修复剂，由特种聚合物树脂和不同规格的集料组成，在老旧沥青混凝土路面上喷涂或辊涂一层，可恢复沥青混凝土路面的颜色，使其亮丽一新。其独特的化学结构，与彩色沥青形成良好的粘附效果以及三维网状结构，使彩色沥青修复剂有很好的耐磨、耐候性能。

用途：应用于城市道路，如斑马线路面、整铺型路面、导向型路面、城市坡道、收费站专用车道、园林环境美化、自行车道、人行道，用于强化交通安全导引，体现城市人文精神。

主要用于：1.用于彩色沥青混凝土路面的预养护或养护作业，可恢复原路面的亮丽颜色；2.黑沥青混凝土路面的彩化；3.水泥混凝土路面的彩化。

厚度设计：推荐0.5-1mm，可根据需要调整。
颜色：可根据客户需要进行调整，常用色为红色、绿色、黄色、蓝色和灰色等。

技术分析：
- 耐水隔水，延长路面寿命
- 耐低温好，适合不同地区
- 施工方便，无需大型器械
- 粘结牢固，不脱落、剥离

彩色沥青修复剂技术指标（检验项目 / 技术指标）：
- 基料在容器中的状态：无结块、结皮现象、易于搅匀
- 凝胶时间min：≥10
- 基料附着性（划圈法）级：≤4级
- 不粘胎干燥时间h：≤1
- 涂层低温抗裂性：无裂纹
- 人工加速耐候性：不产生龟裂、剥落

彩色沥青修复剂施工工艺：1.清扫与干燥 2.清扫后效果 3.修复剂中加入固化剂，搅拌 4.喷涂或辊涂修复剂 5.修复后效果

五、部分工程案例

海川彩色沥青项目已经有十几年的实际工程经验，截止目前，海川彩色沥青施工面积已经超过一千万平方米，工程项目遍布华南、华东、华中、东北、西北、西南等全国近30个省市自治区。海川从铺装方案设计、彩色沥青胶结料加工、彩色沥青胶结料配送到工程施工质量控制有着一套完整的流程，确保彩色沥青路面铺装质量。

代表性案例地点：山东潍坊福寿东街非机动车道、福建漳州城赞大楼通道、杭州湘湖旅游度假区湘堤彩色沥青项目、山东潍坊骨山街彩色透水项目、浙江杭州市钱塘江标准堤塘、深圳福田保税区桂花路、天津中新生态城人行道、安徽安庆外环北路非机动车道、安徽滁州彩色透水项目、深圳香蜜公园绿道、广东汕尾汕美合作区、2004年张家港市长安路（至2016年路面耐久性优良）、2008年淮南市淮河大道（至2016年路面耐久性优良）、浙江杭州市钱江世纪城沿江景观带堤顶道路、湖北宜昌市BRT建设及东山大道改造工程、杭州萧山瓜沥镇友谊路非机动车道、广东省深圳市天安数码城停车场、上海军工路公交枢纽站、青海西宁人民公园环湖路（青藏高原地区首条彩色沥青路面）、2005年福建厦门狐尾山步道、四川成都府城大道、海口市滨海大道改造、河南信阳南湾湖水库、上海市美兰湖景区步行道、安徽淮南山南新区淮河大道非机动车道、内蒙古包头民族东路、江西南昌青山路、深圳盐田区沙深路绿道、深圳盐田区环梅路绿道、2014年深圳新彩通道（SMA-13级配，海川新材提供全程技术支持）、深圳市福田区福荣都市绿道、深圳市福田区梅华路绿道、深圳市福田区红荔路绿道、深圳市罗湖区水库环线绿道、深圳市宝安区铁岗水库绿道、深圳市宝安区宝安大道绿道、深圳市绿道光明新区段、深圳市南山区西丽绿道、广州市开泰大道、广州市亚运村、广州市映日路、广州市新港东路、广州市中山大道BRT、广州市临江大道、广州市白云国际会议中心绿道、东莞市黄江绿道、东莞市麻涌绿道、东莞市大屏障公园绿道、东莞市望牛墩绿道、东莞市公园绿道、中山市博爱路绿道、中山市东文路绿道、中山市东苑路绿道、中山市中山三路绿道、中山市松苑路绿道、中山市中山五路绿道、云浮市云城区沿江路绿道、珠海斗门绿道、珠海市省绿道II号线、珠海金鼎大学城项目、茂名市茂南区滨海大道绿道、河源公园路、佛山市顺德区陈村

六、客户服务

过硬的服务团队：海川是多年专业从事沥青材料研究的企业，技术服务团队有博士后、博士、硕士多人，大专以上学历人员100%，是国家级高新技术企业，技术团队经过多年的磨练，有着丰富的经验，能够给业主提供解决问题的可靠方案，能根据实际情况提供经济、实用、有特色的全面服务。

强大的技术支持：本公司引进欧美先进彩色沥青技术，在上海、深圳、河源设有专门的研发部门，与长安大学、重庆大学、长沙理工大学等高校有着密切的合作，公司一直走在产、学、研结合的道路上，不断对彩色沥青产品进行研发改进，确保海川彩色沥青混凝土技术走在行业的前列。

可靠的质量保证：海川彩色沥青项目已经有十几年的实际工程经验，截止目前，海川彩色沥青施工面积已经超过一千万平方米，工程项目遍布华南、华东、华中、东北、西北、西南等全国近30个省市自治区。海川从铺装方案设计、彩色沥青胶结料加工、彩色沥青胶结料配送到工程施工质量控制有着一套完整的流程，确保彩色沥青路面铺装质量。

完善的标准体系：参编主编各项彩色沥青混凝土标准，2006年开始主编国内第一部地方性彩色沥青标准DB 44/T 420-2007《热拌热铺彩色路面胶结料、着色剂和集料》，填补了行业空白，为彩色沥青在广东省乃至全国的推广奠定了基础；海川是住建部发布的《城市道路彩色沥青混凝土路面技术规程》CJJ/T 218-2014第一参编单位；主编完成国家标准《彩色沥青混凝土》GB/T 32984-2016。同时，公司为全国沥青混凝土标准化技术委员会秘书处承担单位，技术委员会同行业顶尖专家云集，对各项标准进行严格把关，使我国彩色沥青标准逐渐与国际标准接轨，也使得公司本身产品质量不断升级，具备国际竞争实力。

海川彩色沥青发展历程：2004年至今，深圳海川新材料科技股份有限公司彩色沥青混凝土路面铺装总面积约10,000,000平方米，项目涉及机动车道（含公交专用车道和高速公路服务区）、非机动车道、人行道、园林景观道路等。其中，我司于2004年在张家港市长安路铺筑的彩色沥青混凝土路面，经过十余年考验，至今路面使用效果优良，是我司彩色沥青混凝土路面应用的典型项目之一。

全国免费服务电话：400-888-1332
网址：http://www.opxincai.com
地址：中国广东省深圳市车公庙天安数码城F3.8栋C、D座七、八楼 518040
电话：86-755-83300611 83691333 83699333
传真：86-755-83300726 83300727 83300728

File: rag/knowledge-bases/haichuan/transcripts/深圳海川新材料温拌产品手册.txt
绿色道路 海川EC系列沥青混凝土温拌添加剂 —沥青混凝土路面节能减排、低温施工的最佳选择

温拌沥青混合料（WMA）是一类拌合温度介于热拌沥青混合料（HMA）和冷拌沥青混合料（CMA）之间，性能达到或超过热拌沥青混合料的新的节能减排沥青混合料。

一 产品介绍

EC-130沥青混凝土温拌添加剂是一种含水无机矿物材料（俗称沸石），其中含有的水分可以在100℃左右持续释放出来，与沥青作用使之发泡，降低沥青粘度，从而使沥青混凝土的拌合及施工温度降低20~35℃。

EC-120沥青混凝土温拌改性剂是一种聚烯烃类的降粘改性剂，EC-120的加入可以改变沥青的粘温曲线，降低沥青高温粘度，从而使沥青可以在相对较低的温度条件下与集料拌合均匀。

产品优势：
- 明显降低沥青混凝土生产能耗
- 可减少CO2等气体以及粉尘的排放量
- 改善施工环境
- 较低的拌和温度有利于减少施工过程中沥青的老化
- 延长沥青混凝土拌和设备使用寿命，降低设备维修成本
- 温拌沥青混凝土铺筑的路面更容易实现再生

二 技术分析

1 经济适用 节约能源：温拌沥青混凝土相对于热拌沥青混凝土，拌和施工温度降低了30℃左右。因此采用温拌沥青混凝土技术节省燃油，每生产1t热拌沥青混凝土需消耗8L燃料油，每吨温拌沥青混凝土可节约燃油2L~3L。

2 减排效果显著：根据试验测试，在生产沥青混凝土的过程中，以温拌沥青混凝土技术较热拌沥青混凝土降低施工温度30℃、我国年生产2.8亿吨沥青混凝土计，若全部采用温拌沥青混凝土技术来生产，每年可减少约75.6万吨的CO2以及75%~90%的烟尘排放。

热拌与温拌过程的排放比较（测试项目 / 单位 / HMA / WMA / 降幅%）：
- CO2：%：2.6 / 1 / 61.5
- NOx：mg/m³：151 / 40 / 73.5
- CO：mg/m³：104 / 91.3 / 12.2
- SO2：10000mg/m³：13 / 3.3 / 74.6
- 烟尘：mg/m³：5.6 / 2.59 / 53.8

国家环境分析测试中心混凝土摊铺现场检测结果（测试项目 / 单位 / 热拌 / 温拌 / 降幅%）：
- 沥青烟：mg/m³：21.1 / 2.06 / 90.2
- 苯可溶物：mg/m³：19.5 / 0.58 / 97.0
- 苯并芘：mg/m³：0.094 / 0.019 / 79.8

3 性能良好：按《公路沥青及沥青混合料试验规程》（JTG E20-2011）的规定，采用浸水马歇尔试验和冻融劈裂强度试验来评价沥青混凝土的水稳性，采用车辙试验进行动稳定度的测定。结果表明，添加EC系列温拌剂的温拌沥青混凝土性能良好，各项性能指标与普通热拌沥青混凝土相当或优于普通沥青混凝土。测试覆盖不同温拌剂掺量不同级配（AC13-1、AC13-2、AC16-1、AC16-2）下的马歇尔稳定度、劈裂抗拉强度、动稳定度等指标，EC-120、EC-130均表现良好。

三 应用范围

温拌技术可应用于任何热拌技术应用的范围，特别适用于特殊场合与环境下的施工：
（1）超薄罩面——有效解决超薄罩面压实难的问题
（2）长大隧道工程——减少沥青烟排放量，有效改善隧道施工环境
（3）低温季节、寒冷地区路面施工——有效延长施工期
（4）沥青混凝土集中厂拌再生——显著提高旧料再生利用率
（5）人口密集区、城市道路——减少路面施工对周围群众生活的影响

四 技术成果

专利：
- 一种温拌沥青混合料及其制备方法 ZL200710074468.5
- 一种NaY沸石的制备方法 ZL200910189407.2
- NaY沸石的制备方法 ZL200910189408.7
- 一种NaX沸石的制备方法 ZL200910189409.1
- 一种制备4A沸石的方法 ZL201010207919.X

标准：国家标准《温拌沥青混凝土》GB/T 30596-2014

深圳市科技进步奖："新型抗车辙、温拌、高粘改性剂系列产品" 2010-J-07-R02

科研：广东省重大专项研究 沥青混合料新型改性剂的研制及产业化

五、海川EC系列温拌剂部分应用实例

1、EC-130部分应用实例：
- 哈尔滨大成街：2011年09月温拌技术应用于大成街道中、上面层，中面层采用AC-20级配，沥青采用基质90号沥青，厚为5cm，油石比为4.2%；上面层采用AC-16级配，沥青采用SBS改性沥青，油石比为4.9%，厚为4cm。
- 河北张石高速（张家口至石家庄）高速公路，路线全长287.75公里。施工现场环境温度0~10℃。为解决低温施工问题，掺加0.12%EC-130温拌剂。下面层12cm ATB-30，采用70#基质沥青，油石比3.8%，掺加0.12%EC-130；中面层6cm AC-20，采用SBS改性沥青，油石比4.2%，掺加0.12%EC-130；上面层4cm AC-13，采用SBS改性沥青，油石比5.3%，掺加0.30%EC-130。
- 江西永武（永修至武宁）高速公路
- 深圳新彩通道（改性沥青SMA13）

2、EC-120部分应用实例：合肥市亳州路、湖南常吉高速、沈阳文萃路温拌项目、云南普碳公路、包头市青山路、江西武吉高速赣鄂隧道

www.oceanpower.com / www.opmaterial.com
